Repository: darkreactions/rapid2

# A spatiotemporal route to understanding metal halide perovskite crystallization

<center><h3>Mansoor Ani Najeeb<sup>1</sup>, Rodolfo Keesey<sup>1</sup>, Margaret Zeile<sup>1</sup>, Zhi Li<sup>2</sup>, Venkateswaran Shekar<sup>3</sup>, Nicholas Leiby<sup>4</sup>, Matthias Zeller<sup>5</sup>, Emory Chan<sup>2</sup>, Joshua Schrier<sup>6</sup>, Alexander J. Norquist<sup>1</sup></h3></center>
1. Department of Chemistry, Haverford College, 370 Lancaster Avenue, Haverford, Pennsylvania 19041, USA
2. Molecular Foundry, Lawrence Berkeley National Laboratory, 1 Cyclotron Road, Berkeley, California 94720, USA
3. Department of Computer Science, Haverford College, 370 Lancaster Avenue, Haverford, Pennsylvania 19041, USA
4. Two Six Technologies, 901 N. Stuart Street, Arlington, Virginia, 22203, USA
5. Department of Chemistry, Purdue University, West Lafayette IN 47907, USA
6. Department of Chemistry, Fordham University, 441 E. Fordham Road, The Bronx, New York, 10458, USA

This repo contains code, data and jupyter notebook related to RAPID_2.

Reaction vial images available upon request.

## Repository contents
The following sections indicate the folders which contain code and related data

### Jupyter notebooks

1. RAPID2.ipynb - Notebook containing all visualizations and reaction outcomes

### Raw data
All raw data files are located in the ```data``` folder

1. Diffusion_rate_and_crystal_height_all_CSV- Contains .csv files of extracted solvent heights and crystal growth time
2. Reaction Summary for github.csv - key file for the reaction ID, amine and solvent used
3. cifs - Contains the Crystallographic Information Files for running Jupyter notebook
4. csv_for_notebook - Contains the .csv files for running Jupyter notebook
5. images - Contains the image files for running Jupyter notebook
6. visible_nucleation_images - Contains the image files of first apperence of nucleation (used for running Jupyter notebook)
7. 0058.perovskitedata.wf3.csv - This escalate generated data file contains ALL the 'Anti-solvent vapor diffusion' experiments, includes "_raw_" features describing experiment details. The csv file is not used for visualization or machine learning.
8. RAPID_2_curated_dataset_SIMPLESOLVENT.csv - This escalate generated curated data file contains selected 'Anti-solvent vapor diffusion' experiments used in this study. The csv file is used for diffusion model and decision tree analysis. Solvent features are not included.
9. RAPID_2_curated_dataset_SIMPLESOLVENT.arff - Converted data set for using in WEKA software
10. diffusion_top_dataset - data set generated from diffusion modeling. Contains concentration profile data used in decision tree model
11. organic_inchikey.csv - inchikey of chemicals
12. reaction_outcome.csv - Contains the reaction outcome information for running Jupyter notebook
13. image_list.json - Keeps track of all image files in the image folder
14. ml_data.pkl - Python pickle file containing ML results
15. inventory.csv - Chemical inventory data
16. organic_inchikey.csv - Inchi keys and chemical names
17. s_spaces.json - Co-ordinates of state space for each amine
18. 'csv_for_notebook' folder contains solvent height and concentration data for visualization of plots in Jupyter notebook

## Scripts in src folder

The following python scripts are used for data generation in this study

1. get_liquid_height_and_crystal_start.py - code for extracting solvent heights and crystal formation time from the reaction images
2. diffusion_coefficient_measurement.py - code for extracting curve height from the laser diffusion experiment to calculate diffusion coefficient
3. diff_coeff_analysis.ipynb - Script for calculating diffusion coefficient value from the data generated by laser diffusion experiment
4. 'diffusion_model_scripts' folder contains Matlab scripts for running diffusion model

### Scripts in src folder
1. cif_plots.py
2. plots.py
3. rapid1_plots.py

## CAD file
WF3 Diffusion block_Fillet_v1.step - CAD file for the diffusion block

# Todo for SHEKAR
- [x] Move 'diff_coeff_analysis.ipynb' from 'diffusion_coeff' folder to 'src'
- [x] Remove xrd folder from data
- [x] Remove following files from data (if not used anywhere else)

0000.perovskitedata.csv

0052.4-Data-WF3_Iodide.csv

0056.perovskitedata.csv

Final_Results_11_3_20.csv

Reaction Summary - Uniform_Concentration.csv

WF3_Iodides_20191211b.csv

first_pass_decision_tree_rapid2.pdf

only4_diffusion_topcolmn.xlsx

reaction_summary.csv

second_pass_decision_tree_rapid2.pdf

training_set_redone_mansoor.csv

- [x] Add the following files to 'data' folder instead (shared in slack on 01/15/22)

Reaction Summary for github.csv

RAPID_2_curated_dataset_SIMPLESOLVENT.arff

RAPID_2_curated_dataset_SIMPLESOLVENT.csv

0058.perovskitedata.wf3.csv

diffusion_top_dataset.csv

5. Please add explanations for line (55,56,57) above
- [x] Please add folder 'CAD' and add the WF3 Diffusion block_Fillet_v1.step file

File: Calibration Results/Final_Results_Table/Final_Results_Calibration.csv
Reaction ID,Solvent,Amine,"Best Kin, Mols/sec","Best Kout, Mols/sec",Best Fit SSE,Crystallization Data?,"Concentration Check Time, Seconds","Concentration Check Height, cm","Antisolvent Concentration, Mols/L","Solvent Concentration, Mols/L","FAH Concentration, Mols/L","Water Concentration, Mols/L"
DCM diffused to GBL without FAH,GBL,none,3.75E-07,5.57E-07,0.003810896,Yes,76221,0.393440857,6.987800061,4.184787292,0,7.412195852
DCM diffused to GBL with FAH,GBL,none,4.54E-07,7.31E-07,0.006249415,Yes,70256,0.572770344,6.894124714,3.718084322,0.841464748,8.968702289
DCM diffused to DMF without FAH,DMF,none,5.07E-07,6.89E-07,0.004658206,Yes,16279,0.31397804,3.821459367,5.389943599,0,10.03445709
DCM diffused to DMF with FAH,DMF,none,5.34E-07,8.01E-07,0.001806687,Yes,55446,0.750103545,8.031830695,3.82747414,0.868907617,6.781325456
DCM diffused to DMSO without FAH,DMSO,none,4.52E-07,5.67E-07,0.000961829,Yes,25863,1.227991645,11.01895608,4.950338947,0,10.57425648
DCM diffused to DMSO with FAH,DMSO,none,4.60E-07,6.14E-07,0.004097392,Yes,63268,0.970723006,8.678901476,3.729155306,0.779861743,7.655573827
DCM diffused to GBL DMF without FAH,GBL:DMF,none,5.37E-07,5.23E-07,0.000868477,Yes,39626,0.469821143,1.836157662,4.107510231,0,7.550533777
DCM diffused to GBL DMF with FAH,GBL:DMF,none,4.61E-07,4.64E-07,0.002543289,Yes,73601,1.427887084,15.64662599,3.207403675,0.726925601,7.057406344
DCM diffused to DMF DMSO without FAH,GBL:DMF,none,6.58E-07,6.88E-07,0.00307653,Yes,30132,0.81929696,8.08565394,4.679078112,0,7.864207272
DCM diffused to DMF DMSO with FAH,GBL:DMF,none,7.30E-07,7.81E-07,0.00488707,Yes,6009,0.056366975,1.84E-05,5.815671723,1.318063173,11.61543347
