Repository: darkreactions/rapid2

# A spatiotemporal route to understanding metal halide perovskite crystallization

<center><h3>Mansoor Ani Najeeb<sup>1</sup>, Rodolfo Keesey<sup>1</sup>, Margaret Zeile<sup>1</sup>, Zhi Li<sup>2</sup>, Venkateswaran Shekar<sup>3</sup>, Nicholas Leiby<sup>4</sup>, Matthias Zeller<sup>5</sup>, Emory Chan<sup>2</sup>, Joshua Schrier<sup>6</sup>, Alexander J. Norquist<sup>1</sup></h3></center>
1. Department of Chemistry, Haverford College, 370 Lancaster Avenue, Haverford, Pennsylvania 19041, USA
2. Molecular Foundry, Lawrence Berkeley National Laboratory, 1 Cyclotron Road, Berkeley, California 94720, USA
3. Department of Computer Science, Haverford College, 370 Lancaster Avenue, Haverford, Pennsylvania 19041, USA
4. Two Six Technologies, 901 N. Stuart Street, Arlington, Virginia, 22203, USA
5. Department of Chemistry, Purdue University, West Lafayette IN 47907, USA
6. Department of Chemistry, Fordham University, 441 E. Fordham Road, The Bronx, New York, 10458, USA

This repo contains code, data and jupyter notebook related to RAPID_2.

Reaction vial images available upon request.

## Repository contents
The following sections indicate the folders which contain code and related data

### Jupyter notebooks

1. RAPID2.ipynb - Notebook containing all visualizations and reaction outcomes

### Raw data
All raw data files are located in the ```data``` folder

1. Diffusion_rate_and_crystal_height_all_CSV- Contains .csv files of extracted solvent heights and crystal growth time
2. Reaction Summary for github.csv - key file for the reaction ID, amine and solvent used
3. cifs - Contains the Crystallographic Information Files for running Jupyter notebook
4. csv_for_notebook - Contains the .csv files for running Jupyter notebook
5. images - Contains the image files for running Jupyter notebook
6. visible_nucleation_images - Contains the image files of first apperence of nucleation (used for running Jupyter notebook)
7. 0058.perovskitedata.wf3.csv - This escalate generated data file contains ALL the 'Anti-solvent vapor diffusion' experiments, includes "_raw_" features describing experiment details. The csv file is not used for visualization or machine learning.
8. RAPID_2_curated_dataset_SIMPLESOLVENT.csv - This escalate generated curated data file contains selected 'Anti-solvent vapor diffusion' experiments used in this study. The csv file is used for diffusion model and decision tree analysis. Solvent features are not included.
9. RAPID_2_curated_dataset_SIMPLESOLVENT.arff - Converted data set for using in WEKA software
10. diffusion_top_dataset - data set generated from diffusion modeling. Contains concentration profile data used in decision tree model
11. organic_inchikey.csv - inchikey of chemicals
12. reaction_outcome.csv - Contains the reaction outcome information for running Jupyter notebook
13. image_list.json - Keeps track of all image files in the image folder
14. ml_data.pkl - Python pickle file containing ML results
15. inventory.csv - Chemical inventory data
16. organic_inchikey.csv - Inchi keys and chemical names
17. s_spaces.json - Co-ordinates of state space for each amine
18. 'csv_for_notebook' folder contains solvent height and concentration data for visualization of plots in Jupyter notebook

## Scripts in src folder

The following python scripts are used for data generation in this study

1. get_liquid_height_and_crystal_start.py - code for extracting solvent heights and crystal formation time from the reaction images
2. diffusion_coefficient_measurement.py - code for extracting curve height from the laser diffusion experiment to calculate diffusion coefficient
3. diff_coeff_analysis.ipynb - Script for calculating diffusion coefficient value from the data generated by laser diffusion experiment
4. 'diffusion_model_scripts' folder contains Matlab scripts for running diffusion model

### Scripts in src folder
1. cif_plots.py
2. plots.py
3. rapid1_plots.py

## CAD file
WF3 Diffusion block_Fillet_v1.step - CAD file for the diffusion block

# Todo for SHEKAR
- [x] Move 'diff_coeff_analysis.ipynb' from 'diffusion_coeff' folder to 'src'
- [x] Remove xrd folder from data
- [x] Remove following files from data (if not used anywhere else)

0000.perovskitedata.csv

0052.4-Data-WF3_Iodide.csv

0056.perovskitedata.csv

Final_Results_11_3_20.csv

Reaction Summary - Uniform_Concentration.csv

WF3_Iodides_20191211b.csv

first_pass_decision_tree_rapid2.pdf

only4_diffusion_topcolmn.xlsx

reaction_summary.csv

second_pass_decision_tree_rapid2.pdf

training_set_redone_mansoor.csv

- [x] Add the following files to 'data' folder instead (shared in slack on 01/15/22)

Reaction Summary for github.csv

RAPID_2_curated_dataset_SIMPLESOLVENT.arff

RAPID_2_curated_dataset_SIMPLESOLVENT.csv

0058.perovskitedata.wf3.csv

diffusion_top_dataset.csv

5. Please add explanations for line (55,56,57) above
- [x] Please add folder 'CAD' and add the WF3 Diffusion block_Fillet_v1.step file

File: Diffusion_rate_and_crystal_height_all_CSV/get_liquid_height_and_crystal_start_MA_333_1_DMF.csv
filename,half_cm_num_pixels,measurement_name,tube_bottom,x,y,crystal_present,y_location_of_mean_crystal_verts,height_cm_of_mean_crystal_vertex_from_bottom,liquid_height_pixels,file_time,liquid height (cm),elapsed hours,elapsed_minutes
./MA_333_1_DMF/20200610-124518-548.tif,103.3207299,antisolvent,562.906214,354.1276508,138.7733848,0,,,-424.1328292,2020-06-10 12:45:18,2.052505967,0,0
./MA_333_1_DMF/20200610-124518-548.tif,103.3207299,solvent,562.906214,603.6755713,414.9529015,0,,,-147.9533125,2020-06-10 12:45:18,0.7159904535,0,0
./MA_333_1_DMF/20200610-132718-551.tif,103.3207299,antisolvent,562.906214,353.1412954,161.4595594,1,404.4975341,0.7665871122,-401.4466546,2020-06-10 13:27:18,1.942720764,0.7,42
./MA_333_1_DMF/20200610-132718-551.tif,103.3207299,solvent,562.906214,598.7437942,392.2667269,1,404.4975341,0.7665871122,-170.6394871,2020-06-10 13:27:18,0.8257756563,0.7,42
./MA_333_1_DMF/20200610-134518-546.tif,103.3207299,antisolvent,562.906214,357.0867171,170.3367582,1,,,-392.5694559,2020-06-10 13:45:18,1.899761337,1,60
./MA_333_1_DMF/20200610-134518-546.tif,103.3207299,solvent,562.906214,606.6346375,388.3213053,1,,,-174.5849088,2020-06-10 13:45:18,0.8448687351,1,60
./MA_333_1_DMF/20200610-144518-549.tif,103.3207299,antisolvent,562.906214,351.1685846,195.981999,1,,,-366.924215,2020-06-10 14:45:18,1.775656325,2,120
./MA_333_1_DMF/20200610-144518-549.tif,103.3207299,solvent,562.906214,601.7028604,378.4577511,1,,,-184.4484629,2020-06-10 14:45:18,0.892601432,2,120
./MA_333_1_DMF/20200610-154518-547.tif,103.3207299,solvent,562.906214,602.6892158,363.6624199,1,,,-199.2437942,2020-06-10 15:45:18,0.9642004773,3,180
./MA_333_1_DMF/20200610-154518-547.tif,103.3207299,antisolvent,562.906214,359.0594279,218.6681736,1,,,-344.2380404,2020-06-10 15:45:18,1.665871122,3,180
./MA_333_1_DMF/20200610-164518-566.tif,103.3207299,antisolvent,562.906214,350.1822292,240.3679928,1,,,-322.5382213,2020-06-10 16:45:18,1.560859189,4,240
./MA_333_1_DMF/20200610-164518-566.tif,103.3207299,solvent,562.906214,599.7301496,350.8397994,1,,,-212.0664146,2020-06-10 16:45:18,1.026252983,4,240
./MA_333_1_DMF/20200610-174518-580.tif,103.3207299,antisolvent,562.906214,356.1003617,261.0814565,1,,,-301.8247575,2020-06-10 17:45:18,1.460620525,5,300
./MA_333_1_DMF/20200610-174518-580.tif,103.3207299,solvent,562.906214,605.6482821,338.017179,1,,,-224.889035,2020-06-10 17:45:18,1.088305489,5,300
./MA_333_1_DMF/20200610-184518-590.tif,103.3207299,solvent,562.906214,600.716505,326.180914,1,,,-236.7253,2020-06-10 18:45:18,1.145584726,6,360
./MA_333_1_DMF/20200610-184518-590.tif,103.3207299,antisolvent,562.906214,358.0730725,282.7812757,1,,,-280.1249384,2020-06-10 18:45:18,1.355608592,6,360
./MA_333_1_DMF/20200610-194518-582.tif,103.3207299,antisolvent,562.906214,360.0457833,302.508384,1,,,-260.39783,2020-06-10 19:45:18,1.260143198,7,420
./MA_333_1_DMF/20200610-194518-582.tif,103.3207299,solvent,562.906214,596.7710833,316.3173599,1,,,-246.5888542,2020-06-10 19:45:18,1.193317422,7,420
./MA_333_1_DMF/20200610-204518-585.tif,103.3207299,antisolvent,562.906214,363.0048496,323.2218478,1,,,-239.6843663,2020-06-10 20:45:18,1.159904535,8,480
./MA_333_1_DMF/20200610-204518-585.tif,103.3207299,solvent,562.906214,597.7574388,308.4265165,1,,,-254.4796975,2020-06-10 20:45:18,1.23150358,8,480
./MA_333_1_DMF/20200610-214518-584.tif,103.3207299,antisolvent,562.906214,362.0184942,339.9898899,1,,,-222.9163242,2020-06-10 21:45:18,1.07875895,9,540
./MA_333_1_DMF/20200610-214518-584.tif,103.3207299,solvent,562.906214,599.7301496,296.5902515,1,,,-266.3159625,2020-06-10 21:45:18,1.288782816,9,540
./MA_333_1_DMF/20200610-224518-584.tif,103.3207299,antisolvent,562.906214,359.0594279,357.7442874,1,,,-205.1619267,2020-06-10 22:45:18,0.9928400955,10,600
./MA_333_1_DMF/20200610-224518-584.tif,103.3207299,solvent,562.906214,594.7983725,290.672119,1,,,-272.234095,2020-06-10 22:45:18,1.317422434,10,600
./MA_333_1_DMF/20200610-234518-583.tif,103.3207299,solvent,562.906214,593.8120171,282.7812757,1,,,-280.1249384,2020-06-10 23:45:18,1.355608592,11,660
./MA_333_1_DMF/20200610-234518-583.tif,103.3207299,antisolvent,562.906214,361.0321387,374.5123294,1,,,-188.3938846,2020-06-10 23:45:18,0.9116945107,11,660
./MA_333_1_DMF/20200611-004518-579.tif,103.3207299,antisolvent,562.906214,360.0457833,390.2940161,1,,,-172.6121979,2020-06-11 0:45:18,0.8353221957,12,720
./MA_333_1_DMF/20200611-004518-579.tif,103.3207299,solvent,562.906214,594.7983725,276.8631432,1,,,-286.0430709,2020-06-11 0:45:18,1.38424821,12,720
./MA_333_1_DMF/20200611-014518-580.tif,103.3207299,antisolvent,562.906214,356.1003617,404.1029919,1,,,-158.8032221,2020-06-11 1:45:18,0.76849642,13,780
./MA_333_1_DMF/20200611-014518-580.tif,103.3207299,solvent,562.906214,592.8256617,271.9313661,1,,,-290.9748479,2020-06-11 1:45:18,1.408114558,13,780
./MA_333_1_DMF/20200611-024518-582.tif,103.3207299,antisolvent,562.906214,361.0321387,415.9392569,1,,,-146.9669571,2020-06-11 2:45:18,0.7112171838,14,840
./MA_333_1_DMF/20200611-024518-582.tif,103.3207299,solvent,562.906214,606.6346375,266.0132336,1,,,-296.8929804,2020-06-11 2:45:18,1.436754177,14,840
./MA_333_1_DMF/20200611-034518-582.tif,103.3207299,antisolvent,562.906214,365.9639158,429.7482328,1,,,-133.1579813,2020-06-11 3:45:18,0.6443914081,15,900
./MA_333_1_DMF/20200611-034518-582.tif,103.3207299,solvent,562.906214,596.7710833,262.0678119,1,,,-300.8384021,2020-06-11 3:45:18,1.455847255,15,900
./MA_333_1_DMF/20200611-044518-577.tif,103.3207299,antisolvent,562.906214,364.9775604,444.543564,1,,,-118.36265,2020-06-11 4:45:18,0.5727923628,16,960
./MA_333_1_DMF/20200611-044518-577.tif,103.3207299,solvent,562.906214,594.7983725,258.1223903,1,,,-304.7838238,2020-06-11 4:45:18,1.474940334,16,960
./MA_333_1_DMF/20200611-054518-584.tif,103.3207299,antisolvent,562.906214,362.0184942,456.379829,1,,,-106.526385,2020-06-11 5:45:18,0.5155131265,17,1020
./MA_333_1_DMF/20200611-054518-584.tif,103.3207299,solvent,562.906214,584.9348183,254.1769686,1,,,-308.7292454,2020-06-11 5:45:18,1.494033413,17,1020
./MA_333_1_DMF/20200611-064518-578.tif,103.3207299,solvent,562.906214,593.8120171,247.2724807,1,,,-315.6337334,2020-06-11 6:45:18,1.527446301,18,1080
./MA_333_1_DMF/20200611-064518-578.tif,103.3207299,antisolvent,562.906214,365.9639158,468.216094,1,,,-94.69012001,2020-06-11 6:45:18,0.4582338902,18,1080
./MA_333_1_DMF/20200611-074518-583.tif,103.3207299,solvent,562.906214,588.88024,246.2861253,1,,,-316.6200888,2020-06-11 7:45:18,1.53221957,19,1140
./MA_333_1_DMF/20200611-074518-583.tif,103.3207299,antisolvent,562.906214,361.0321387,479.0660036,1,,,-83.84021042,2020-06-11 7:45:18,0.4057279236,19,1140
./MA_333_1_DMF/20200611-084518-580.tif,103.3207299,antisolvent,562.906214,364.9775604,491.888624,1,,,-71.01759,2020-06-11 8:45:18,0.3436754177,20,1200
./MA_333_1_DMF/20200611-084518-580.tif,103.3207299,solvent,562.906214,596.7710833,242.3407036,1,,,-320.5655104,2020-06-11 8:45:18,1.551312649,20,1200
./MA_333_1_DMF/20200611-094520-927.tif,103.3207299,antisolvent,562.906214,363.0048496,503.724889,1,,,-59.181325,2020-06-11 9:45:20,0.2863961814,21.00055556,1260.033333
./MA_333_1_DMF/20200611-094520-927.tif,103.3207299,solvent,562.906214,596.7710833,239.3816373,1,,,-323.5245767,2020-06-11 9:45:20,1.565632458,21.00055556,1260.033333
./MA_333_1_DMF/20200611-104520-928.tif,103.3207299,antisolvent,562.906214,363.991205,524.4383528,1,,,-38.46786125,2020-06-11 10:45:20,0.1861575179,22.00055556,1320.033333
./MA_333_1_DMF/20200611-104520-928.tif,103.3207299,solvent,562.906214,596.7710833,236.4225711,1,,,-326.4836429,2020-06-11 10:45:20,1.579952267,22.00055556,1320.033333

File: Diffusion_rate_and_crystal_height_all_CSV/get_liquid_height_and_crystal_start_MA_333_2_DMSO.csv
filename,x,y,measurement_name,half_cm_num_pixels,tube_bottom,crystal_present,y_location_of_mean_crystal_verts,height_cm_of_mean_crystal_vertex_from_bottom,liquid_height_pixels,file_time,liquid height (cm),elapsed hours,elapsed_minutes
./MA_333_2_DMSO/20200611-131800-190.tif,338.8096472373245,88.06456478153268,antisolvent,109.00421567960834,557.7239749779017,0,,,-469.659410196369,2020-06-11 13:18:00,2.1543176439011305,0.0,0.0
./MA_333_2_DMSO/20200611-131800-190.tif,595.6598901793615,395.3094756425771,solvent,109.00421567960834,554.6642075202284,0,,,-159.35473187765126,2020-06-11 13:18:00,0.7309567381597247,0.0,0.0
./MA_333_2_DMSO/20200611-141800-188.tif,342.3843407900999,116.6074998300129,antisolvent,110.00126438234923,556.2472860936003,0,,,-439.63978626358744,2020-06-11 14:18:00,1.9983396951486854,1.0,60.0
./MA_333_2_DMSO/20200611-141800-188.tif,594.8151560481404,377.19769497518183,solvent,110.00126438234923,554.6216516446001,0,,,-177.42395666941826,2020-06-11 14:18:00,0.8064632605163384,1.0,60.0
./MA_333_2_DMSO/20200611-151800-188.tif,339.35152538699117,141.71050159854042,antisolvent,110.00126438234923,556.2472860936003,0,,,-414.5367844950599,2020-06-11 15:18:00,1.8842364532019704,2.0,120.0
./MA_333_2_DMSO/20200611-151800-188.tif,598.3692809276952,366.0480555605729,solvent,110.00126438234923,554.6216516446001,0,,,-188.5735960840272,2020-06-11 15:18:00,0.8571428571428569,2.0,120.0
./MA_333_2_DMSO/20200611-161800-188.tif,344.9341470048276,161.99405045216565,antisolvent,110.00126438234923,556.2472860936003,0,,,-394.2532356414347,2020-06-11 16:18:00,1.7920395636138544,3.0,180.0
./MA_333_2_DMSO/20200611-161800-188.tif,595.3251172910857,355.7793227714693,solvent,110.00126438234923,554.6216516446001,0,,,-198.84232887313078,2020-06-11 16:18:00,0.9038183787687306,3.0,180.0
./MA_333_2_DMSO/20200611-171800-225.tif,341.5190379856582,183.43511912287983,antisolvent,110.00126438234923,556.2472860936003,0,,,-372.8121669707205,2020-06-11 17:18:00,1.694581280788177,4.0,240.0
./MA_333_2_DMSO/20200611-171800-225.tif,592.408621281361,347.0823203222368,solvent,110.00126438234923,554.6216516446001,0,,,-207.5393313223633,2020-06-11 17:18:00,0.9433497536945811,4.0,240.0
./MA_333_2_DMSO/20200611-181800-223.tif,343.91422451893646,201.26106615897186,antisolvent,110.00126438234923,556.2472860936003,0,,,-354.9862199346285,2020-06-11 18:18:00,1.6135551801511359,5.0,300.0
./MA_333_2_DMSO/20200611-181800-223.tif,596.3450397769768,336.9107567824845,solvent,110.00126438234923,554.6216516446001,0,,,-217.7108948621156,2020-06-11 18:18:00,0.9895836019910759,5.0,300.0
./MA_333_2_DMSO/20200611-191800-223.tif,342.3843407900999,219.61967090501116,antisolvent,110.00126438234923,556.2472860936003,0,,,-336.6276151885892,2020-06-11 19:18:00,1.5301079359347998,6.0,360.0
./MA_333_2_DMSO/20200611-191800-223.tif,605.014380907051,328.7513768953559,solvent,110.00126438234923,554.6216516446001,0,,,-225.87027474924417,2020-06-11 19:18:00,1.0266712660872253,6.0,360.0
./MA_333_2_DMSO/20200611-201921-613.tif,350.7309665299929,240.87420298755478,antisolvent,113.97633779832734,573.5327735092133,0,,,-332.6585705216585,2020-06-11 20:19:21,1.4593317215994126,7.0225,421.35
./MA_333_2_DMSO/20200611-201921-613.tif,616.2512598666978,323.78155988656675,solvent,113.97633779832734,574.5526959951044,0,,,-250.77113610853763,2020-06-11 20:19:21,1.1001017445930688,7.0225,421.35
./MA_333_2_DMSO/20200611-211921-611.tif,348.5038757054463,258.8866866118175,antisolvent,113.97633779832734,573.5327735092133,0,,,-314.6460868973958,2020-06-11 21:19:21,1.3803131991051452,8.0225,481.35
./MA_333_2_DMSO/20200611-211921-611.tif,615.2136057659618,318.0421907934996,solvent,113.97633779832734,574.5526959951044,0,,,-256.51050520160476,2020-06-11 21:19:21,1.1252796420581659,8.0225,481.35
./MA_333_2_DMSO/20200611-221921-633.tif,348.56345393132585,277.1800390152267,antisolvent,113.97633779832734,573.5327735092133,0,,,-296.35273449398653,2020-06-11 22:19:21,1.3000625402544548,9.0225,541.35
./MA_333_2_DMSO/20200611-221921-633.tif,614.6256254176975,308.60897169589794,solvent,113.97633779832734,574.5526959951044,0,,,-265.94372429920645,2020-06-11 22:19:21,1.1666619994834986,9.0225,541.35
./MA_333_2_DMSO/20200611-231921-628.tif,346.4640307336642,292.0341674032773,antisolvent,113.97633779832734,573.5327735092133,0,,,-281.49860610593595,2020-06-11 23:19:21,1.2348993288590604,10.0225,601.35
./MA_333_2_DMSO/20200611-231921-628.tif,611.1339158223975,304.7831984769157,solvent,113.97633779832734,574.5526959951044,0,,,-269.7694975181887,2020-06-11 23:19:21,1.1834451901565999,10.0225,601.35
./MA_333_2_DMSO/20200612-001921-631.tif,350.1890883803261,309.15084984556466,antisolvent,113.97633779832734,573.5327735092133,0,,,-264.3819236636486,2020-06-12 00:19:21,1.1598105745924772,11.0225,661.35
./MA_333_2_DMSO/20200612-001921-631.tif,615.1675035673643,298.31328685222974,solvent,113.97633779832734,574.5526959951044,0,,,-276.23940914287465,2020-06-12 00:19:21,1.2118278867305763,11.0225,661.35
./MA_333_2_DMSO/20200612-011921-628.tif,350.54372067722846,323.65176446590056,antisolvent,113.97633779832734,573.5327735092133,0,,,-249.8810090433127,2020-06-12 01:19:21,1.0961968680089484,12.0225,721.35
./MA_333_2_DMSO/20200612-011921-628.tif,615.2136057659618,292.5441286462229,solvent,113.97633779832734,574.5526959951044,0,,,-282.0085673488815,2020-06-12 01:19:21,1.2371364653243848,12.0225,721.35
./MA_333_2_DMSO/20200612-021921-628.tif,353.4403572783266,337.8703917779021,antisolvent,113.97633779832734,573.5327735092133,0,,,-235.66238173131114,2020-06-12 02:19:21,1.0338215206927346,13.0225,781.35
./MA_333_2_DMSO/20200612-021921-628.tif,616.2512598666978,288.5594801582283,solvent,113.97633779832734,574.5526959951044,0,,,-285.99321583687606,2020-06-12 02:19:21,1.2546166220172814,13.0225,781.35
./MA_333_2_DMSO/20200612-031921-627.tif,351.5636431631195,353.22951655674166,antisolvent,113.97633779832734,573.5327735092133,0,,,-220.3032569524716,2020-06-12 03:19:21,0.966442953020134,14.0225,841.35
./MA_333_2_DMSO/20200612-031921-627.tif,617.7634119806894,283.87478751614873,solvent,113.97633779832734,574.5526959951044,0,,,-290.67790847895566,2020-06-12 03:19:21,1.2751677852348995,14.0225,841.35
./MA_333_2_DMSO/20200612-041921-625.tif,351.27284467965956,365.50617741090616,antisolvent,113.97633779832734,573.5327735092133,0,,,-208.0265960983071,2020-06-12 04:19:21,0.9125867707137367,15.0225,901.35
./MA_333_2_DMSO/20200612-041921-625.tif,614.0837472680308,279.88942976356043,solvent,113.97633779832734,574.5526959951044,0,,,-294.66326623154396,2020-06-12 04:19:21,1.2926510533832414,15.0225,901.35
./MA_333_2_DMSO/20200612-051921-630.tif,351.5636431631195,379.74750118990954,antisolvent,113.97633779832734,573.5327735092133,0,,,-193.78527231930371,2020-06-12 05:19:21,0.8501118568232661,16.0225,961.35
./MA_333_2_DMSO/20200612-051921-630.tif,618.273373223635,275.71540762902015,solvent,113.97633779832734,574.5526959951044,0,,,-298.83728836608424,2020-06-12 05:19:21,1.3109619686800897,16.0225,961.35
./MA_333_2_DMSO/20200612-061921-631.tif,351.27284467965956,388.2650596969094,antisolvent,113.97633779832734,573.5327735092133,0,,,-185.26771381230384,2020-06-12 06:19:21,0.8127463883780917,17.0225,1021.35
./MA_333_2_DMSO/20200612-061921-631.tif,615.1675035673643,271.76125751855926,solvent,113.97633779832734,574.5526959951044,0,,,-302.7914384765451,2020-06-12 06:19:21,1.328308332788829,17.0225,1021.35
./MA_333_2_DMSO/20200612-071921-631.tif,351.5636431631195,400.145950907731,antisolvent,113.97633779832734,573.5327735092133,0,,,-173.38682260148227,2020-06-12 07:19:21,0.7606263982102907,18.0225,1081.35
./MA_333_2_DMSO/20200612-071921-631.tif,615.7235670089071,267.04606649894606,solvent,113.97633779832734,574.5526959951044,0,,,-307.5066294961583,2020-06-12 07:19:21,1.348993288590604,18.0225,1081.35
./MA_333_2_DMSO/20200612-081921-629.tif,348.56345393132585,411.02394198291273,antisolvent,113.97633779832734,573.5327735092133,0,,,-162.50883152630053,2020-06-12 08:19:21,0.7129060060424465,19.0225,1141.35
./MA_333_2_DMSO/20200612-081921-629.tif,610.8324783700303,264.1749634232248,solvent,113.97633779832734,574.5526959951044,0,,,-310.37773257187956,2020-06-12 08:19:21,1.361588460234044,19.0225,1141.35
./MA_333_2_DMSO/20200612-091923-978.tif,346.4640307336642,423.0942068402801,antisolvent,113.97633779832734,573.5327735092133,0,,,-150.43856666893316,2020-06-12 09:19:23,0.6599552572706935,20.023055555555555,1201.3833333333334
./MA_333_2_DMSO/20200612-091923-978.tif,613.1737607941795,259.90660909770855,solvent,113.97633779832734,574.5526959951044,0,,,-314.64608689739583,2020-06-12 09:19:23,1.3803131991051454,20.023055555555555,1201.3833333333334
./MA_333_2_DMSO/20200612-101923-977.tif,348.56345393132585,434.3247024185828,antisolvent,113.97633779832734,573.5327735092133,0,,,-139.20807109063048,2020-06-12 10:19:23,0.6106884717464287,21.023055555555555,1261.3833333333334
./MA_333_2_DMSO/20200612-101923-977.tif,612.9999909686973,257.1305474775571,solvent,113.97633779832734,574.5526959951044,0,,,-317.42214851754727,2020-06-12 10:19:23,1.3924914357188867,21.023055555555555,1261.3833333333334
./MA_333_2_DMSO/20200612-111924-15.tif,348.5038757054463,444.0026178010471,antisolvent,113.97633779832734,573.5327735092133,0,,,-129.53015570816615,2020-06-12 11:19:24,0.5682326621923935,22.023333333333333,1321.4
./MA_333_2_DMSO/20200612-111924-15.tif,614.1936832800707,255.82691915414426,solvent,113.97633779832734,574.5526959951044,0,,,-318.7257768409601,2020-06-12 11:19:24,1.3982102908277405,22.023333333333333,1321.4
./MA_333_2_DMSO/20200612-121924-9.tif,345.85406318299215,457.08358470458603,antisolvent,113.97633779832734,573.5327735092133,0,,,-116.44918880462723,2020-06-12 12:19:24,0.5108480894107837,23.023333333333333,1381.4
./MA_333_2_DMSO/20200612-121924-9.tif,614.6256254176975,250.6280096815562,solvent,113.97633779832734,574.5526959951044,0,,,-323.9246863135482,2020-06-12 12:19:24,1.4210172592433565,23.023333333333333,1381.4
./MA_333_2_DMSO/20200612-131924-8.tif,350.0337594342829,466.4409124906507,antisolvent,113.97633779832734,573.5327735092133,0,,,-107.09186101856255,2020-06-12 13:19:24,0.4697986577181206,24.023333333333333,1441.4
./MA_333_2_DMSO/20200612-131924-8.tif,612.1538383082884,249.19742299585226,solvent,113.97633779832734,574.5526959951044,0,,,-325.3552729992521,2020-06-12 13:19:24,1.4272930648769577,24.023333333333333,1441.4
./MA_333_2_DMSO/20200612-141924-40.tif,351.81472282932634,478.2168325415891,antisolvent,113.97633779832734,573.5327735092133,0,,,-95.31594096762416,2020-06-12 14:19:24,0.418139162956256,25.023333333333333,1501.4
./MA_333_2_DMSO/20200612-141924-40.tif,614.0837472680308,245.20922818488873,solvent,113.97633779832734,574.5526959951044,0,,,-329.34346781021566,2020-06-12 14:19:24,1.4447887788470817,25.023333333333333,1501.4
./MA_333_2_DMSO/20200612-151924-54.tif,351.5636431631195,487.85928469436317,antisolvent,113.97633779832734,573.5327735092133,0,,,-85.67348881485009,2020-06-12 15:19:24,0.3758389261744967,26.023333333333333,1561.4
./MA_333_2_DMSO/20200612-151924-54.tif,614.1936832800707,245.11773305228797,solvent,113.97633779832734,574.5526959951044,0,,,-329.4349629428164,2020-06-12 15:19:24,1.4451901565995529,26.023333333333333,1561.4
./MA_333_2_DMSO/20200612-161924-54.tif,350.7309665299929,498.80820222892544,antisolvent,113.97633779832734,573.5327735092133,0,,,-74.72457128028782,2020-06-12 16:19:24,0.3278073884621008,27.023333333333333,1621.4
./MA_333_2_DMSO/20200612-161924-54.tif,614.0837472680308,241.9579592868883,solvent,113.97633779832734,574.5526959951044,0,,,-332.5947367082161,2020-06-12 16:19:24,1.4590516906093165,27.023333333333333,1621.4
./MA_333_2_DMSO/20200612-171924-53.tif,346.97399197660974,510.29757938396676,antisolvent,113.97633779832734,573.5327735092133,0,,,-63.235194125246494,2020-06-12 17:19:24,0.27740492170022374,28.023333333333333,1681.4
./MA_333_2_DMSO/20200612-171924-53.tif,609.0940708506153,239.5081593798871,solvent,113.97633779832734,574.5526959951044,0,,,-335.0445366152173,2020-06-12 17:19:24,1.4697986577181208,28.023333333333333,1681.4
./MA_333_2_DMSO/20200612-181924-87.tif,344.7703068836587,548.6609919982659,antisolvent,113.97633779832734,573.5327735092133,0,,,-24.871781510947358,2020-06-12 18:19:24,0.1091094081078308,29.023333333333333,1741.4
./MA_333_2_DMSO/20200612-181924-87.tif,616.7931380163645,236.53917779022083,solvent,113.97633779832734,574.5526959951044,0,,,-338.01351820488355,2020-06-12 18:19:24,1.4828232102130416,29.023333333333333,1741.4

File: Diffusion_rate_and_crystal_height_all_CSV/get_liquid_height_and_crystal_start_MA_333_4_GBL_DMF.csv
filename,half_cm_num_pixels,measurement_name,tube_bottom,x,y,crystal_present,y_location_of_mean_crystal_verts,height_cm_of_mean_crystal_vertex_from_bottom,liquid_height_pixels,file_time,liquid height (cm),elapsed hours,elapsed_minutes
./MA_333_4_GBL_DMF/20200613-185002-661.tif,123.5410159,antisolvent,585.5923886,433.0360842,62.82401775,0,,,-522.7683709,2020-06-13 18:50:02,2.115768463,0,0
./MA_333_4_GBL_DMF/20200613-185002-661.tif,123.5410159,solvent,590.5241657,566.1940654,406.0757028,0,,,-184.4484629,2020-06-13 18:50:02,0.746506986,0,0
./MA_333_4_GBL_DMF/20200613-191729-959.tif,123.5410159,antisolvent,585.5923886,366.9502712,78.60570442,1,395.4230643,0.7696606786,-506.9866842,2020-06-13 19:17:29,2.051896208,0.4575,27.45
./MA_333_4_GBL_DMF/20200613-191729-959.tif,123.5410159,solvent,590.5241657,656.9387638,389.3076607,1,395.4230643,0.7896207585,-201.216505,2020-06-13 19:17:29,0.8143712575,0.4575,27.45
./MA_333_4_GBL_DMF/20200613-195229-951.tif,123.5410159,antisolvent,585.5923886,436.9815058,97.34645734,1,,,-488.2459313,2020-06-13 19:52:29,1.976047904,1.040833333,62.45
./MA_333_4_GBL_DMF/20200613-195229-951.tif,123.5410159,solvent,590.5241657,577.043975,381.4168174,1,,,-209.1073483,2020-06-13 19:52:29,0.8463073852,1.040833333,62.45
./MA_333_4_GBL_DMF/20200613-205229-958.tif,123.5410159,antisolvent,585.5923886,442.8996383,124.964409,1,,,-460.6279796,2020-06-13 20:52:29,1.864271457,2.040833333,122.45
./MA_333_4_GBL_DMF/20200613-205229-958.tif,123.5410159,solvent,590.5241657,579.0166858,363.6624199,1,,,-226.8617458,2020-06-13 20:52:29,0.9181636727,2.040833333,122.45
./MA_333_4_GBL_DMF/20200613-215229-967.tif,123.5410159,antisolvent,585.5923886,438.9542167,149.6232944,1,,,-435.9690942,2020-06-13 21:52:29,1.764471058,3.040833333,182.45
./MA_333_4_GBL_DMF/20200613-215229-967.tif,123.5410159,solvent,590.5241657,576.0576196,345.9080224,1,,,-244.6161434,2020-06-13 21:52:29,0.9900199601,3.040833333,182.45
./MA_333_4_GBL_DMF/20200613-225229-969.tif,123.5410159,antisolvent,585.5923886,442.8996383,176.2548907,1,,,-409.3374979,2020-06-13 22:52:29,1.656686627,4.040833333,242.45
./MA_333_4_GBL_DMF/20200613-225229-969.tif,123.5410159,solvent,590.5241657,574.0849088,332.0990465,1,,,-258.4251192,2020-06-13 22:52:29,1.045908184,4.040833333,242.45
./MA_333_4_GBL_DMF/20200613-235230-4.tif,123.5410159,antisolvent,585.5923886,445.8587046,198.9410653,1,,,-386.6513234,2020-06-13 23:52:30,1.564870259,5.041111111,302.4666667
./MA_333_4_GBL_DMF/20200613-235230-4.tif,123.5410159,solvent,590.5241657,574.0849088,316.3173599,1,,,-274.2068059,2020-06-13 23:52:30,1.109780439,5.041111111,302.4666667
./MA_333_4_GBL_DMF/20200614-005230-20.tif,123.5410159,antisolvent,585.5923886,443.8859938,219.654529,1,,,-365.9378596,2020-06-14 0:52:30,1.481037924,6.041111111,362.4666667
./MA_333_4_GBL_DMF/20200614-005230-20.tif,123.5410159,solvent,590.5241657,579.0166858,307.4401611,1,,,-283.0840046,2020-06-14 0:52:30,1.145708583,6.041111111,362.4666667
./MA_333_4_GBL_DMF/20200614-015230-20.tif,123.5410159,antisolvent,585.5923886,440.9269275,243.327059,1,,,-342.2653296,2020-06-14 1:52:30,1.385229541,7.041111111,422.4666667
./MA_333_4_GBL_DMF/20200614-015230-20.tif,123.5410159,solvent,590.5241657,576.0576196,295.6038961,1,,,-294.9202696,2020-06-14 1:52:30,1.193612774,7.041111111,422.4666667
./MA_333_4_GBL_DMF/20200614-025230-22.tif,123.5410159,antisolvent,585.5923886,446.84506,260.0951011,1,,,-325.4972875,2020-06-14 2:52:30,1.317365269,8.041111111,482.4666667
./MA_333_4_GBL_DMF/20200614-025230-22.tif,123.5410159,solvent,590.5241657,577.043975,286.7266974,1,,,-303.7974684,2020-06-14 2:52:30,1.229540918,8.041111111,482.4666667
./MA_333_4_GBL_DMF/20200614-035230-18.tif,123.5410159,solvent,590.5241657,576.0576196,279.8222094,1,,,-310.7019563,2020-06-14 3:52:30,1.25748503,9.041111111,542.4666667
./MA_333_4_GBL_DMF/20200614-035230-18.tif,123.5410159,antisolvent,585.5923886,447.8314154,277.8494986,1,,,-307.74289,2020-06-14 3:52:30,1.245508982,9.041111111,542.4666667
./MA_333_4_GBL_DMF/20200614-045230-21.tif,123.5410159,antisolvent,585.5923886,451.7768371,294.6175407,1,,,-290.9748479,2020-06-14 4:52:30,1.177644711,10.04111111,602.4666667
./MA_333_4_GBL_DMF/20200614-045230-21.tif,123.5410159,solvent,590.5241657,578.0303304,272.9177215,1,,,-317.6064442,2020-06-14 4:52:30,1.285429142,10.04111111,602.4666667
./MA_333_4_GBL_DMF/20200614-055230-15.tif,123.5410159,antisolvent,585.5923886,445.8587046,314.344649,1,,,-271.2477396,2020-06-14 5:52:30,1.097804391,11.04111111,662.4666667
./MA_333_4_GBL_DMF/20200614-055230-15.tif,123.5410159,solvent,590.5241657,577.043975,266.0132336,1,,,-324.5109321,2020-06-14 5:52:30,1.313373253,11.04111111,662.4666667
./MA_333_4_GBL_DMF/20200614-065230-14.tif,123.5410159,antisolvent,585.5923886,451.7768371,329.1399803,1,,,-256.4524084,2020-06-14 6:52:30,1.037924152,12.04111111,722.4666667
./MA_333_4_GBL_DMF/20200614-065230-14.tif,123.5410159,solvent,590.5241657,578.0303304,259.1087457,1,,,-331.41542,2020-06-14 6:52:30,1.341317365,12.04111111,722.4666667
./MA_333_4_GBL_DMF/20200614-075230-19.tif,123.5410159,antisolvent,585.5923886,452.7631925,344.9216669,1,,,-240.6707217,2020-06-14 7:52:30,0.9740518962,13.04111111,782.4666667
./MA_333_4_GBL_DMF/20200614-075230-19.tif,123.5410159,solvent,590.5241657,578.0303304,253.1906132,1,,,-337.3335525,2020-06-14 7:52:30,1.365269461,13.04111111,782.4666667
./MA_333_4_GBL_DMF/20200614-085230-19.tif,123.5410159,antisolvent,585.5923886,450.7904817,360.7033536,1,,,-224.889035,2020-06-14 8:52:30,0.9101796407,14.04111111,842.4666667
./MA_333_4_GBL_DMF/20200614-085230-19.tif,123.5410159,solvent,590.5241657,574.0849088,249.2451915,1,,,-341.2789742,2020-06-14 8:52:30,1.381237525,14.04111111,842.4666667
./MA_333_4_GBL_DMF/20200614-095232-379.tif,123.5410159,antisolvent,585.5923886,450.7904817,376.4850403,1,,,-209.1073483,2020-06-14 9:52:32,0.8463073852,15.04166667,902.5
./MA_333_4_GBL_DMF/20200614-095232-379.tif,123.5410159,solvent,590.5241657,573.0985533,244.3134144,1,,,-346.2107513,2020-06-14 9:52:32,1.401197605,15.04166667,902.5

File: Diffusion_rate_and_crystal_height_all_CSV/get_liquid_height_and_crystal_start_MA_334_3_DMSO.csv
filename,x,y,measurement_name,half_cm_num_pixels,tube_bottom,crystal_present,y_location_of_mean_crystal_verts,height_cm_of_mean_crystal_vertex_from_bottom,liquid_height_pixels,file_time,liquid height (cm),elapsed hours,elapsed_minutes
./MA_334_3_DMSO/20200618-115109-632.tif,258.0698029369795,69.64070769286343,antisolvent,119.96838240293738,569.9630448085945,0,,,-500.3223371157311,2020-06-18 11:51:09,2.0852258198968636,0.0,0.0
./MA_334_3_DMSO/20200618-115109-632.tif,553.9352726550221,405.06328233657854,solvent,119.96838240293738,575.0626572380498,0,,,-169.9993749014713,2020-06-18 11:51:09,0.7085174089056857,0.0,0.0
./MA_334_3_DMSO/20200618-125109-635.tif,244.47178214455693,98.2488950839736,antisolvent,119.96838240293738,569.9630448085945,0,,,-471.71414972462094,2020-06-18 12:51:09,1.9659936238044633,1.0,60.0
./MA_334_3_DMSO/20200618-125109-635.tif,533.619806894676,394.02641599238456,solvent,119.96838240293738,575.0626572380498,0,,,-181.03624124566528,2020-06-18 12:51:09,0.7545164718384695,1.0,60.0
./MA_334_3_DMSO/20200618-135109-635.tif,249.3997525423116,121.11913191120414,antisolvent,119.96838240293738,569.9630448085945,0,,,-448.8439128973904,2020-06-18 13:51:09,1.8706758560345507,2.0,120.0
./MA_334_3_DMSO/20200618-135109-635.tif,532.2601466683524,381.22064375124177,solvent,119.96838240293738,575.0626572380498,0,,,-193.84201348680807,2020-06-18 13:51:09,0.8078879184840202,2.0,120.0
./MA_334_3_DMSO/20200618-145109-633.tif,248.04151084517565,142.61552322023522,antisolvent,119.96838240293738,569.9630448085945,0,,,-427.3475215883593,2020-06-18 14:51:09,1.7810839532412328,3.0,180.0
./MA_334_3_DMSO/20200618-145109-633.tif,534.6397293805669,371.58812130278096,solvent,119.96838240293738,575.0626572380498,0,,,-203.47453593526888,2020-06-18 14:51:09,0.8480340063761953,3.0,180.0
./MA_334_3_DMSO/20200618-155109-641.tif,248.85787439264482,163.38562758521027,antisolvent,119.96838240293738,569.9630448085945,0,,,-406.57741722338426,2020-06-18 15:51:09,1.6945190436002302,4.0,240.0
./MA_334_3_DMSO/20200618-155109-641.tif,536.0532937160195,363.8805429619059,solvent,119.96838240293738,575.0626572380498,0,,,-211.18211427614392,2020-06-18 15:51:09,0.8801573799955362,4.0,240.0
./MA_334_3_DMSO/20200618-165109-631.tif,250.48350884164506,184.51887542221334,antisolvent,119.96838240293738,569.9630448085945,0,,,-385.4441693863812,2020-06-18 16:51:09,1.60644063738307,5.0,300.0
./MA_334_3_DMSO/20200618-165109-631.tif,533.8857811173526,354.1267362679045,solvent,119.96838240293738,575.0626572380498,0,,,-220.93592097014533,2020-06-18 16:51:09,0.9208089520957641,5.0,300.0
./MA_334_3_DMSO/20200618-175109-652.tif,252.6311620316855,202.7909498878085,antisolvent,119.96838240293738,569.9630448085945,0,,,-367.17209492078604,2020-06-18 17:51:09,1.5302869287991498,6.0,360.0
./MA_334_3_DMSO/20200618-175109-652.tif,534.6397293805669,348.1299041272863,solvent,119.96838240293738,575.0626572380498,0,,,-226.93275311076354,2020-06-18 17:51:09,0.9458023379383632,6.0,360.0
./MA_334_3_DMSO/20200618-185121-309.tif,253.19289958997877,222.45034589888547,antisolvent,119.96838240293738,569.9630448085945,0,,,-347.51269890970906,2020-06-18 18:51:21,1.4483511903266286,7.003333333333333,420.2
./MA_334_3_DMSO/20200618-185121-309.tif,532.802024818019,340.03790437656914,solvent,119.96838240293738,575.0626572380498,0,,,-235.0247528614807,2020-06-18 18:51:21,0.9795278895738707,7.003333333333333,420.2
./MA_334_3_DMSO/20200618-195121-304.tif,251.6112395457945,240.52808186577818,antisolvent,119.96838240293738,569.9630448085945,0,,,-329.43496294281636,2020-06-18 19:51:21,1.3730074388947928,8.003333333333334,480.2
./MA_334_3_DMSO/20200618-195121-304.tif,534.6397293805669,333.8509893248113,solvent,119.96838240293738,575.0626572380498,0,,,-241.21166791323856,2020-06-18 19:51:21,1.0053134962805523,8.003333333333334,480.2
./MA_334_3_DMSO/20200618-205121-305.tif,255.18096824641322,256.33688039708977,antisolvent,119.96838240293738,569.9630448085945,0,,,-313.62616441150476,2020-06-18 20:51:21,1.3071200850159406,9.003333333333334,540.2
./MA_334_3_DMSO/20200618-205121-305.tif,534.6397293805669,327.2214931665193,solvent,119.96838240293738,575.0626572380498,0,,,-247.84116407153056,2020-06-18 20:51:21,1.032943676939426,9.003333333333334,540.2
./MA_334_3_DMSO/20200618-215121-304.tif,250.48350884164506,274.47064826689297,antisolvent,119.96838240293738,569.9630448085945,0,,,-295.49239654170157,2020-06-18 21:51:21,1.2315428057920808,10.003333333333334,600.2
./MA_334_3_DMSO/20200618-215121-304.tif,532.2601466683524,322.6978035872333,solvent,119.96838240293738,575.0626572380498,0,,,-252.36485365081654,2020-06-18 21:51:21,1.0517973510853869,10.003333333333334,600.2
./MA_334_3_DMSO/20200618-225121-311.tif,255.18096824641322,292.0341674032773,antisolvent,119.96838240293738,569.9630448085945,0,,,-277.9288774053172,2020-06-18 22:51:21,1.1583421891604677,11.003333333333334,660.2
./MA_334_3_DMSO/20200618-225121-311.tif,532.5998844087849,317.02226830760856,solvent,119.96838240293738,575.0626572380498,0,,,-258.0403889304413,2020-06-18 22:51:21,1.075451647183847,11.003333333333334,660.2
./MA_334_3_DMSO/20200618-235121-307.tif,252.1091432906453,306.44145909723096,antisolvent,119.96838240293738,569.9630448085945,0,,,-263.52158571136357,2020-06-18 23:51:21,1.0982959861302228,12.003333333333334,720.2
./MA_334_3_DMSO/20200618-235121-307.tif,536.0532937160195,314.02775319256534,solvent,119.96838240293738,575.0626572380498,0,,,-261.0349040454845,2020-06-18 23:51:21,1.087932081841145,12.003333333333334,720.2
./MA_334_3_DMSO/20200619-005121-307.tif,250.59131705990336,323.141803222955,antisolvent,119.96838240293738,569.9630448085945,0,,,-246.82124158563954,2020-06-19 00:51:21,1.0286928799149841,13.003333333333334,780.2
./MA_334_3_DMSO/20200619-005121-307.tif,532.0899231658393,307.8429659345889,solvent,119.96838240293738,575.0626572380498,0,,,-267.21969130346093,2020-06-19 00:51:21,1.1137088204038257,13.003333333333334,780.2
./MA_334_3_DMSO/20200619-015121-305.tif,243.98097104564414,337.8703917779021,antisolvent,119.96838240293738,569.9630448085945,0,,,-232.09265303069242,2020-06-19 01:51:21,0.9673075871406003,14.003333333333334,840.2
./MA_334_3_DMSO/20200619-015121-305.tif,531.1763903690188,303.19019019923047,solvent,119.96838240293738,575.0626572380498,0,,,-271.87246703881937,2020-06-19 01:51:21,1.1331004952858423,14.003333333333334,840.2
./MA_334_3_DMSO/20200619-025121-305.tif,249.57139457401234,352.7195553137961,antisolvent,119.96838240293738,569.9630448085945,0,,,-217.24348949479844,2020-06-19 02:51:21,0.9054197662061638,15.003333333333334,900.2
./MA_334_3_DMSO/20200619-025121-305.tif,535.659651866458,300.7035085333514,solvent,119.96838240293738,575.0626572380498,0,,,-274.35914870469844,2020-06-19 02:51:21,1.1434643995749203,15.003333333333334,900.2
./MA_334_3_DMSO/20200619-035121-324.tif,251.02538699131185,367.67369000957314,antisolvent,119.96838240293738,569.9630448085945,0,,,-202.2893547990214,2020-06-19 03:51:21,0.8430944501676819,16.003333333333334,960.2
./MA_334_3_DMSO/20200619-035121-324.tif,530.0926340696853,295.60389610389603,solvent,119.96838240293738,575.0626572380498,0,,,-279.4587611341538,2020-06-19 03:51:21,1.1647183846971307,16.003333333333334,960.2
./MA_334_3_DMSO/20200619-045121-339.tif,244.47178214455693,382.80726864758276,antisolvent,119.96838240293738,569.9630448085945,0,,,-187.15577616101177,2020-06-19 04:51:21,0.7800212539851222,17.003333333333334,1020.2
./MA_334_3_DMSO/20200619-045121-339.tif,529.0301557081661,294.07401237505945,solvent,119.96838240293738,575.0626572380498,0,,,-280.9886448629904,2020-06-19 04:51:21,1.1710945802337938,17.003333333333334,1020.2
./MA_334_3_DMSO/20200619-055121-336.tif,245.06472734497765,398.01886639091083,antisolvent,119.96838240293738,569.9630448085945,0,,,-171.9441784176837,2020-06-19 05:51:21,0.716622892522529,18.003333333333334,1080.2
./MA_334_3_DMSO/20200619-055121-336.tif,531.1763903690188,291.2688709065621,solvent,119.96838240293738,575.0626572380498,0,,,-283.79378633148775,2020-06-19 05:51:21,1.1827857500750096,18.003333333333334,1080.2
./MA_334_3_DMSO/20200619-065121-347.tif,241.92197592982927,412.38502073842386,antisolvent,119.96838240293738,569.9630448085945,0,,,-157.57802407017067,2020-06-19 06:51:21,0.6567481402763018,19.003333333333334,1140.2
./MA_334_3_DMSO/20200619-065121-347.tif,530.5600394370026,286.93455497382195,solvent,119.96838240293738,575.0626572380498,0,,,-288.1281022642279,2020-06-19 06:51:21,1.2008501594048884,19.003333333333334,1140.2
./MA_334_3_DMSO/20200619-075121-370.tif,248.85787439264482,418.61023607824717,antisolvent,119.96838240293738,569.9630448085945,0,,,-151.35280873034736,2020-06-19 07:51:21,0.6308029069776036,20.003333333333334,1200.2
./MA_334_3_DMSO/20200619-075121-370.tif,533.8857811173526,284.7663331105611,solvent,119.96838240293738,575.0626572380498,0,,,-290.29632412748873,2020-06-19 07:51:21,1.2098867981418284,20.003333333333334,1200.2
./MA_334_3_DMSO/20200619-085121-369.tif,332.6950771741347,430.7436254844631,antisolvent,119.96838240293738,569.9630448085945,0,,,-139.21941932413142,2020-06-19 08:51:21,0.5802337938363445,21.003333333333334,1260.2
./MA_334_3_DMSO/20200619-085121-369.tif,612.1538383082884,279.28513632963893,solvent,119.96838240293738,575.0626572380498,0,,,-295.7775209084109,2020-06-19 08:51:21,1.2327311370882037,21.003333333333334,1260.2
./MA_334_3_DMSO/20200619-095121-368.tif,335.558378339324,442.4528746635839,antisolvent,119.96838240293738,569.9630448085945,0,,,-127.51017014501065,2020-06-19 09:51:21,0.5314323973992693,22.003333333333334,1320.2
./MA_334_3_DMSO/20200619-095121-368.tif,611.3743565196971,275.5544045662265,solvent,119.96838240293738,575.0626572380498,0,,,-299.50825267182336,2020-06-19 09:51:21,1.2482799495698211,22.003333333333334,1320.2
./MA_334_3_DMSO/20200619-105121-384.tif,319.9460461004963,454.71180390290334,antisolvent,119.96838240293738,569.9630448085945,0,,,-115.25124090569119,2020-06-19 10:51:21,0.4803400637619554,23.003333333333334,1380.2
./MA_334_3_DMSO/20200619-105121-384.tif,609.0940708506153,274.18552390018357,solvent,119.96838240293738,575.0626572380498,0,,,-300.87713333786627,2020-06-19 10:51:21,1.2539851222104141,23.003333333333334,1380.2
./MA_334_3_DMSO/20200619-115121-383.tif,324.1789371963224,463.58612250058695,antisolvent,119.96838240293738,569.9630448085945,0,,,-106.37692230800758,2020-06-19 11:51:21,0.4433539911821091,24.003333333333334,1440.2
./MA_334_3_DMSO/20200619-115121-383.tif,598.3692809276952,270.135623069559,solvent,119.96838240293738,575.0626572380498,0,,,-304.9270341684908,2020-06-19 11:51:21,1.2708641562921699,24.003333333333334,1440.2
./MA_334_3_DMSO/20200619-125121-385.tif,323.00581355816945,473.07040864894265,antisolvent,119.96838240293738,569.9630448085945,0,,,-96.89263615965189,2020-06-19 12:51:21,0.40382571732199796,25.003333333333334,1500.2
./MA_334_3_DMSO/20200619-125121-385.tif,601.4446522064322,270.1058339566193,solvent,119.96838240293738,575.0626572380498,0,,,-304.95682328143056,2020-06-19 12:51:21,1.2709883103081825,25.003333333333334,1500.2
./MA_334_3_DMSO/20200619-135123-937.tif,328.51396239365636,488.51251738525724,antisolvent,119.96838240293738,569.9630448085945,0,,,-81.45052742333729,2020-06-19 13:51:23,0.33946664025930473,26.003888888888888,1560.2333333333333
./MA_334_3_DMSO/20200619-135123-937.tif,603.2461842746959,267.4262323212253,solvent,119.96838240293738,575.0626572380498,0,,,-307.6364249168245,2020-06-19 13:51:23,1.2821562596533442,26.003888888888888,1560.2333333333333
./MA_334_3_DMSO/20200619-145123-943.tif,327.08550350173374,495.5087033385462,antisolvent,119.96838240293738,569.9630448085945,0,,,-74.45434147004835,2020-06-19 14:51:23,0.31030818278427236,27.003888888888888,1620.2333333333333
./MA_334_3_DMSO/20200619-145123-943.tif,599.9147684775955,263.98629904127284,solvent,119.96838240293738,575.0626572380498,0,,,-311.076358196777,2020-06-19 14:51:23,1.296493092454835,27.003888888888888,1620.2333333333333

File: Diffusion_rate_and_crystal_height_all_CSV/get_liquid_height_and_crystal_start_MA_336_4_GBL.csv
filename,half_cm_num_pixels,measurement_name,tube_bottom,x,y,crystal_present,y_location_of_mean_crystal_verts,height_cm_of_mean_crystal_vertex_from_bottom,liquid_height_pixels,file_time,liquid height (cm),elapsed hours,elapsed_minutes
./MA_336_4_GBL/20200622-164101-388.tif,107.74193548387098,antisolvent,540.441935483871,436.48924731182797,79.36666666666667,0,,,-461.07526881720435,2020-06-22 16:41:01,2.1397205588822357,0.0,0.0
./MA_336_4_GBL/20200622-164101-388.tif,107.74193548387098,solvent,537.0010752688172,559.5,385.60322580645163,0,,,-151.39784946236557,2020-06-22 16:41:01,0.7025948103792413,0.0,0.0
./MA_336_4_GBL/20200622-164901-386.tif,107.74193548387098,antisolvent,540.441935483871,439.06989247311833,82.80752688172049,1,413.46103896103887,0.5892826036239216,-457.63440860215053,2020-06-22 16:49:01,2.1237524950099798,0.13333333333333333,8.0
./MA_336_4_GBL/20200622-164901-386.tif,107.74193548387098,solvent,537.0010752688172,564.6612903225807,381.3021505376344,1,413.46103896103887,0.5733145397516659,-155.69892473118279,2020-06-22 16:49:01,0.7225548902195608,0.13333333333333333,8.0
./MA_336_4_GBL/20200622-174101-401.tif,107.74193548387098,antisolvent,540.441935483871,437.3494623655914,108.61397849462367,1,,,-431.82795698924735,2020-06-22 17:41:01,2.003992015968064,1.0,60.0
./MA_336_4_GBL/20200622-174101-401.tif,107.74193548387098,solvent,537.0010752688172,562.9408602150538,365.8182795698925,1,,,-171.18279569892468,2020-06-22 17:41:01,0.7944111776447103,1.0,60.0
./MA_336_4_GBL/20200622-184104-638.tif,107.74193548387098,antisolvent,540.441935483871,438.2096774193549,128.39892473118277,1,,,-412.04301075268825,2020-06-22 18:41:04,1.912175648702595,2.0008333333333335,120.05
./MA_336_4_GBL/20200622-184104-638.tif,107.74193548387098,solvent,537.0010752688172,561.2204301075269,351.19462365591403,1,,,-185.80645161290317,2020-06-22 18:41:04,0.8622754491017961,2.0008333333333335,120.05
./MA_336_4_GBL/20200622-194104-644.tif,107.74193548387098,solvent,537.0010752688172,574.1236559139785,342.5924731182796,1,,,-194.4086021505376,2020-06-22 19:41:04,0.9021956087824349,3.0008333333333335,180.05
./MA_336_4_GBL/20200622-194104-644.tif,107.74193548387098,antisolvent,540.441935483871,443.3709677419355,146.4634408602151,1,,,-393.97849462365593,2020-06-22 19:41:04,1.8283433133732534,3.0008333333333335,180.05
./MA_336_4_GBL/20200622-204104-639.tif,107.74193548387098,antisolvent,540.441935483871,433.04838709677426,163.66774193548395,1,,,-376.7741935483871,2020-06-22 20:41:04,1.7485029940119758,4.0008333333333335,240.05
./MA_336_4_GBL/20200622-204104-639.tif,107.74193548387098,solvent,537.0010752688172,562.0806451612904,333.99032258064517,1,,,-203.01075268817203,2020-06-22 20:41:04,0.9421157684630738,4.0008333333333335,240.05
./MA_336_4_GBL/20200622-214104-634.tif,107.74193548387098,antisolvent,540.441935483871,439.9301075268818,180.01182795698924,1,,,-360.4301075268818,2020-06-22 21:41:04,1.6726546906187627,5.0008333333333335,300.05
./MA_336_4_GBL/20200622-214104-634.tif,107.74193548387098,solvent,537.0010752688172,566.3817204301075,327.9688172043011,1,,,-209.0322580645161,2020-06-22 21:41:04,0.9700598802395207,5.0008333333333335,300.05
./MA_336_4_GBL/20200622-224104-637.tif,107.74193548387098,solvent,537.0010752688172,567.241935483871,321.94731182795704,1,,,-215.05376344086017,2020-06-22 22:41:04,0.9980039920159678,6.0008333333333335,360.05
./MA_336_4_GBL/20200622-224104-637.tif,107.74193548387098,antisolvent,540.441935483871,437.3494623655914,194.63548387096773,1,,,-345.8064516129033,2020-06-22 22:41:04,1.6047904191616769,6.0008333333333335,360.05
./MA_336_4_GBL/20200622-234104-636.tif,107.74193548387098,antisolvent,540.441935483871,437.3494623655914,209.25913978494623,1,,,-331.1827956989248,2020-06-22 23:41:04,1.536926147704591,7.0008333333333335,420.05
./MA_336_4_GBL/20200622-234104-636.tif,107.74193548387098,solvent,537.0010752688172,566.3817204301075,314.20537634408606,1,,,-222.79569892473114,2020-06-22 23:41:04,1.0339321357285427,7.0008333333333335,420.05
./MA_336_4_GBL/20200623-004104-639.tif,107.74193548387098,antisolvent,540.441935483871,443.3709677419355,225.60322580645163,1,,,-314.8387096774194,2020-06-23 00:41:04,1.4610778443113772,8.000833333333333,480.05
./MA_336_4_GBL/20200623-004104-639.tif,107.74193548387098,solvent,537.0010752688172,568.1021505376344,309.04408602150545,1,,,-227.95698924731175,2020-06-23 00:41:04,1.0578842315369257,8.000833333333333,480.05
./MA_336_4_GBL/20200623-014104-649.tif,107.74193548387098,antisolvent,540.441935483871,441.6505376344087,241.94731182795704,1,,,-298.494623655914,2020-06-23 01:41:04,1.3852295409181636,9.000833333333333,540.05
./MA_336_4_GBL/20200623-014104-649.tif,107.74193548387098,solvent,537.0010752688172,565.5215053763442,302.16236559139793,1,,,-234.83870967741927,2020-06-23 01:41:04,1.0898203592814366,9.000833333333333,540.05
./MA_336_4_GBL/20200623-024104-649.tif,107.74193548387098,antisolvent,540.441935483871,441.6505376344087,256.57096774193553,1,,,-283.8709677419355,2020-06-23 02:41:04,1.3173652694610778,10.000833333333333,600.05
./MA_336_4_GBL/20200623-024104-649.tif,107.74193548387098,solvent,537.0010752688172,563.8010752688173,297.0010752688172,1,,,-240.0,2020-06-23 02:41:04,1.1137724550898203,10.000833333333333,600.05
./MA_336_4_GBL/20200623-034104-653.tif,107.74193548387098,solvent,537.0010752688172,564.6612903225807,290.97956989247314,1,,,-246.02150537634407,2020-06-23 03:41:04,1.1417165668662672,11.000833333333333,660.05
./MA_336_4_GBL/20200623-034104-653.tif,107.74193548387098,antisolvent,540.441935483871,442.51075268817203,271.19462365591403,1,,,-269.247311827957,2020-06-23 03:41:04,1.249500998003992,11.000833333333333,660.05
./MA_336_4_GBL/20200623-044104-665.tif,107.74193548387098,antisolvent,540.441935483871,453.6935483870968,284.0978494623656,1,,,-256.3440860215054,2020-06-23 04:41:04,1.189620758483034,12.000833333333333,720.05
./MA_336_4_GBL/20200623-044104-665.tif,107.74193548387098,solvent,537.0010752688172,561.2204301075269,284.95806451612907,1,,,-252.04301075268813,2020-06-23 04:41:04,1.1696606786427144,12.000833333333333,720.05
./MA_336_4_GBL/20200623-054104-679.tif,107.74193548387098,antisolvent,540.441935483871,445.0913978494624,298.7215053763441,1,,,-241.7204301075269,2020-06-23 05:41:04,1.1217564870259482,13.000833333333333,780.05
./MA_336_4_GBL/20200623-054104-679.tif,107.74193548387098,solvent,537.0010752688172,563.8010752688173,280.6569892473119,1,,,-256.3440860215053,2020-06-23 05:41:04,1.1896207584830334,13.000833333333333,780.05
./MA_336_4_GBL/20200623-064104-683.tif,107.74193548387098,antisolvent,540.441935483871,442.51075268817203,313.3451612903226,1,,,-227.0967741935484,2020-06-23 06:41:04,1.0538922155688624,14.000833333333333,840.05
./MA_336_4_GBL/20200623-064104-683.tif,107.74193548387098,solvent,537.0010752688172,557.7795698924732,275.4956989247312,1,,,-261.505376344086,2020-06-23 06:41:04,1.213572854291417,14.000833333333333,840.05
./MA_336_4_GBL/20200623-074104-699.tif,107.74193548387098,antisolvent,540.441935483871,442.51075268817203,328.82903225806456,1,,,-211.61290322580646,2020-06-23 07:41:04,0.9820359281437125,15.000833333333333,900.05
./MA_336_4_GBL/20200623-074104-699.tif,107.74193548387098,solvent,537.0010752688172,562.0806451612904,269.4741935483871,1,,,-267.5268817204301,2020-06-23 07:41:04,1.241516966067864,15.000833333333333,900.05
./MA_336_4_GBL/20200623-084104-714.tif,107.74193548387098,antisolvent,540.441935483871,445.95161290322585,339.15161290322584,1,,,-201.29032258064518,2020-06-23 08:41:04,0.9341317365269461,16.000833333333333,960.05
./MA_336_4_GBL/20200623-084104-714.tif,107.74193548387098,solvent,537.0010752688172,558.6397849462365,266.0333333333334,1,,,-270.9677419354838,2020-06-23 08:41:04,1.2574850299401192,16.000833333333333,960.05
./MA_336_4_GBL/20200623-094104-712.tif,107.74193548387098,antisolvent,540.441935483871,445.95161290322585,353.77526881720433,1,,,-186.66666666666669,2020-06-23 09:41:04,0.8662674650698603,17.000833333333333,1020.05
./MA_336_4_GBL/20200623-094104-712.tif,107.74193548387098,solvent,537.0010752688172,556.9193548387098,263.45268817204305,1,,,-273.54838709677415,2020-06-23 09:41:04,1.2694610778443112,17.000833333333333,1020.05
./MA_336_4_GBL/20200623-104104-710.tif,107.74193548387098,solvent,537.0010752688172,560.3602150537635,260.01182795698924,1,,,-276.98924731182797,2020-06-23 10:41:04,1.2854291417165669,18.000833333333333,1080.05
./MA_336_4_GBL/20200623-104104-710.tif,107.74193548387098,antisolvent,540.441935483871,448.5322580645162,367.5387096774194,1,,,-172.90322580645164,2020-06-23 10:41:04,0.8023952095808384,18.000833333333333,1080.05
./MA_336_4_GBL/20200623-114104-741.tif,107.74193548387098,solvent,537.0010752688172,555.1989247311828,254.85053763440862,1,,,-282.1505376344086,2020-06-23 11:41:04,1.3093812375249498,19.000833333333333,1140.05
./MA_336_4_GBL/20200623-114104-741.tif,107.74193548387098,antisolvent,540.441935483871,451.11290322580646,377.86129032258066,1,,,-162.58064516129036,2020-06-23 11:41:04,0.754491017964072,19.000833333333333,1140.05
./MA_336_4_GBL/20200623-124104-732.tif,107.74193548387098,antisolvent,540.441935483871,446.8118279569893,389.0440860215054,1,,,-151.39784946236563,2020-06-23 12:41:04,0.7025948103792417,20.000833333333333,1200.05
./MA_336_4_GBL/20200623-124104-732.tif,107.74193548387098,solvent,537.0010752688172,563.8010752688173,250.54946236559147,1,,,-286.45161290322574,2020-06-23 12:41:04,1.329341317365269,20.000833333333333,1200.05
./MA_336_4_GBL/20200623-134104-745.tif,107.74193548387098,antisolvent,540.441935483871,448.5322580645162,401.94731182795704,1,,,-138.49462365591398,2020-06-23 13:41:04,0.6427145708582834,21.000833333333333,1260.05
./MA_336_4_GBL/20200623-134104-745.tif,107.74193548387098,solvent,537.0010752688172,569.8225806451613,248.82903225806456,1,,,-288.17204301075265,2020-06-23 13:41:04,1.337325349301397,21.000833333333333,1260.05
./MA_336_4_GBL/20200623-144104-745.tif,107.74193548387098,antisolvent,540.441935483871,448.5322580645162,413.1301075268818,1,,,-127.31182795698925,2020-06-23 14:41:04,0.590818363273453,22.000833333333333,1320.05
./MA_336_4_GBL/20200623-144104-745.tif,107.74193548387098,solvent,537.0010752688172,566.3817204301075,245.38817204301074,1,,,-291.61290322580646,2020-06-23 14:41:04,1.3532934131736527,22.000833333333333,1320.05
