Repository: darkreactions/rapid2

# A spatiotemporal route to understanding metal halide perovskite crystallization

<center><h3>Mansoor Ani Najeeb<sup>1</sup>, Rodolfo Keesey<sup>1</sup>, Margaret Zeile<sup>1</sup>, Zhi Li<sup>2</sup>, Venkateswaran Shekar<sup>3</sup>, Nicholas Leiby<sup>4</sup>, Matthias Zeller<sup>5</sup>, Emory Chan<sup>2</sup>, Joshua Schrier<sup>6</sup>, Alexander J. Norquist<sup>1</sup></h3></center>
1. Department of Chemistry, Haverford College, 370 Lancaster Avenue, Haverford, Pennsylvania 19041, USA
2. Molecular Foundry, Lawrence Berkeley National Laboratory, 1 Cyclotron Road, Berkeley, California 94720, USA
3.

File: Diffusion_rate_and_crystal_height_all_CSV/get_liquid_height_and_crystal_start_MA_355_5_GBL_DMF.csv
filename,half_cm_num_pixels,measurement_name,tube_bottom,x,y,crystal_present,y_location_of_mean_crystal_verts,height_cm_of_mean_crystal_vertex_from_bottom,liquid_height_pixels,file_time,liquid height (cm),elapsed hours,elapsed_minutes
./MA_355_5_GBL_DMF/20200702-182425-924.tif,88.08602151,antisolvent,464.5976344,193.5645161,55.82344086,0,,,-408.7741935,2020-07-02 18:24:25,2.3203125,0,0
./MA_355_5_GBL_DMF/20200702-182425-924.tif,88.08602151,solvent,461.8449462,294.0376344,298.06,0,,,-163.7849462,2020-07-02 18:24:25,0.9296875,0,0
./MA_355_5_GBL_DMF/20200702-192426-533.tif,88.08602151,antisolvent,464.5976344,201.1344086,81.28580645,0,,,-383.311828,2020-07-02 19:24:26,2.17578125,1.000277778,60.01666667
./MA_355_5_GBL_DMF/20200702-192426-533.tif,88.08602151,solvent,461.8449462,294.0376344,281.543871,0,,,-180.3010753,2020-07-02 19:24:26,1.0234375,1.000277778,60.01666667
./MA_355_5_GBL_DMF/20200702-202427-143.tif,88.08602151,antisolvent,464.5976344,198.3817204,99.86645161,0,,,-364.7311828,2020-07-02 20:24:27,2.0703125,2.000555556,120.0333333
./MA_355_5_GBL_DMF/20200702-202427-143.tif,88.08602151,solvent,461.8449462,291.9731183,270.5331183,0,,,-191.311828,2020-07-02 20:24:27,1.0859375,2.000555556,120.0333333
./MA_355_5_GBL_DMF/20200702-212428-953.tif,88.08602151,antisolvent,464.5976344,203.1989247,116.3825806,0,,,-348.2150538,2020-07-02 21:24:28,1.9765625,3.000833333,180.05
./MA_355_5_GBL_DMF/20200702-212428-953.tif,88.08602151,solvent,461.8449462,297.4784946,260.8987097,0,,,-200.9462366,2020-07-02 21:24:28,1.140625,3.000833333,180.05
./MA_355_5_GBL_DMF/20200702-222429-924.tif,88.08602151,antisolvent,464.5976344,203.8870968,131.5223656,0,,,-333.0752688,2020-07-02 22:24:29,1.890625,4.001111111,240.0666667
./MA_355_5_GBL_DMF/20200702-222429-924.tif,88.08602151,solvent,461.8449462,297.4784946,254.0169892,0,,,-207.827957,2020-07-02 22:24:29,1.1796875,4.001111111,240.0666667
./MA_355_5_GBL_DMF/20200702-232430-890.tif,88.08602151,antisolvent,464.5976344,199.7580645,143.9094624,0,,,-320.688172,2020-07-02 23:24:30,1.8203125,5.001388889,300.0833333
./MA_355_5_GBL_DMF/20200702-232430-890.tif,88.08602151,solvent,461.8449462,296.7903226,249.1997849,0,,,-212.6451613,2020-07-02 23:24:30,1.20703125,5.001388889,300.0833333
./MA_355_5_GBL_DMF/20200703-002431-859.tif,88.08602151,antisolvent,464.5976344,203.1989247,158.3610753,0,,,-306.2365591,2020-07-03 0:24:31,1.73828125,6.001666667,360.1
./MA_355_5_GBL_DMF/20200703-002431-859.tif,88.08602151,solvent,461.8449462,289.2204301,240.2535484,0,,,-221.5913978,2020-07-03 0:24:31,1.2578125,6.001666667,360.1
./MA_355_5_GBL_DMF/20200703-012432-828.tif,88.08602151,antisolvent,464.5976344,199.7580645,170.06,0,,,-294.5376344,2020-07-03 1:24:32,1.671875,7.001944444,420.1166667
./MA_355_5_GBL_DMF/20200703-012432-828.tif,88.08602151,solvent,461.8449462,295.4139785,235.4363441,0,,,-226.4086022,2020-07-03 1:24:32,1.28515625,7.001944444,420.1166667
./MA_355_5_GBL_DMF/20200703-022433-798.tif,88.08602151,antisolvent,464.5976344,207.327957,183.8234409,0,,,-280.7741935,2020-07-03 2:24:33,1.59375,8.002222222,480.1333333
./MA_355_5_GBL_DMF/20200703-022433-798.tif,88.08602151,solvent,461.8449462,294.7258065,229.2427957,0,,,-232.6021505,2020-07-03 2:24:33,1.3203125,8.002222222,480.1333333
./MA_355_5_GBL_DMF/20200703-032434-768.tif,88.08602151,antisolvent,464.5976344,205.2634409,195.5223656,0,,,-269.0752688,2020-07-03 3:24:34,1.52734375,9.0025,540.15
./MA_355_5_GBL_DMF/20200703-032434-768.tif,88.08602151,solvent,461.8449462,283.7150538,223.7374194,0,,,-238.1075269,2020-07-03 3:24:34,1.3515625,9.0025,540.15
./MA_355_5_GBL_DMF/20200703-042435-737.tif,88.08602151,antisolvent,464.5976344,207.327957,207.2212903,0,,,-257.3763441,2020-07-03 4:24:35,1.4609375,10.00277778,600.1666667
./MA_355_5_GBL_DMF/20200703-042435-737.tif,88.08602151,solvent,461.8449462,294.0376344,221.6729032,0,,,-240.172043,2020-07-03 4:24:35,1.36328125,10.00277778,600.1666667
./MA_355_5_GBL_DMF/20200703-052436-707.tif,88.08602151,antisolvent,464.5976344,208.7043011,218.9202151,0,,,-245.6774194,2020-07-03 5:24:36,1.39453125,11.00305556,660.1833333
./MA_355_5_GBL_DMF/20200703-052436-707.tif,88.08602151,solvent,461.8449462,291.2849462,216.8556989,0,,,-244.9892473,2020-07-03 5:24:36,1.390625,11.00305556,660.1833333
./MA_355_5_GBL_DMF/20200703-062435-461.tif,88.08602151,antisolvent,464.5976344,208.7043011,230.6191398,0,,,-233.9784946,2020-07-03 6:24:35,1.328125,12.00277778,720.1666667
./MA_355_5_GBL_DMF/20200703-062435-461.tif,88.08602151,solvent,461.8449462,289.9086022,213.4148387,0,,,-248.4301075,2020-07-03 6:24:35,1.41015625,12.00277778,720.1666667
./MA_355_5_GBL_DMF/20200703-072436-69.tif,88.08602151,antisolvent,464.5976344,209.3924731,238.8772043,0,,,-225.7204301,2020-07-03 7:24:36,1.28125,13.00305556,780.1833333
./MA_355_5_GBL_DMF/20200703-072436-69.tif,88.08602151,solvent,461.8449462,287.844086,207.9094624,0,,,-253.9354839,2020-07-03 7:24:36,1.44140625,13.00305556,780.1833333
./MA_355_5_GBL_DMF/20200703-082436-678.tif,88.08602151,antisolvent,464.5976344,203.8870968,250.576129,0,,,-214.0215054,2020-07-03 8:24:36,1.21484375,14.00305556,840.1833333
./MA_355_5_GBL_DMF/20200703-082436-678.tif,88.08602151,solvent,461.8449462,286.4677419,205.8449462,0,,,-256,2020-07-03 8:24:36,1.453125,14.00305556,840.1833333
./MA_355_5_GBL_DMF/20200703-092437-288.tif,88.08602151,antisolvent,464.5976344,210.0806452,258.8341935,0,,,-205.7634409,2020-07-03 9:24:37,1.16796875,15.00333333,900.2
./MA_355_5_GBL_DMF/20200703-092437-288.tif,88.08602151,solvent,461.8449462,283.7150538,201.0277419,0,,,-260.8172043,2020-07-03 9:24:37,1.48046875,15.00333333,900.2
./MA_355_5_GBL_DMF/20200703-102437-897.tif,88.08602151,antisolvent,464.5976344,206.6397849,269.1567742,0,,,-195.4408602,2020-07-03 10:24:37,1.109375,16.00333333,960.2
./MA_355_5_GBL_DMF/20200703-102437-897.tif,88.08602151,solvent,461.8449462,287.155914,197.5868817,0,,,-264.2580645,2020-07-03 10:24:37,1.5,16.00333333,960.2
./MA_355_5_GBL_DMF/20200703-112438-506.tif,88.08602151,antisolvent,464.5976344,210.7688172,279.4793548,0,,,-185.1182796,2020-07-03 11:24:38,1.05078125,17.00361111,1020.216667
./MA_355_5_GBL_DMF/20200703-112438-506.tif,88.08602151,solvent,461.8449462,283.0268817,194.1460215,0,,,-267.6989247,2020-07-03 11:24:38,1.51953125,17.00361111,1020.216667
./MA_355_5_GBL_DMF/20200703-122439-116.tif,88.08602151,antisolvent,464.5976344,210.7688172,289.1137634,0,,,-175.483871,2020-07-03 12:24:39,0.99609375,18.00388889,1080.233333
./MA_355_5_GBL_DMF/20200703-122439-116.tif,88.08602151,solvent,461.8449462,296.1021505,190.0169892,0,,,-271.827957,2020-07-03 12:24:39,1.54296875,18.00388889,1080.233333
./MA_355_5_GBL_DMF/20200703-132439-725.tif,88.08602151,antisolvent,464.5976344,210.0806452,299.4363441,0,,,-165.1612903,2020-07-03 13:24:39,0.9375,19.00388889,1140.233333
./MA_355_5_GBL_DMF/20200703-132439-725.tif,88.08602151,solvent,461.8449462,286.4677419,185.887957,0,,,-275.9569892,2020-07-03 13:24:39,1.56640625,19.00388889,1140.233333
./MA_355_5_GBL_DMF/20200703-142440-335.tif,88.08602151,antisolvent,464.5976344,208.016129,308.3825806,0,,,-156.2150538,2020-07-03 14:24:40,0.88671875,20.00416667,1200.25
./MA_355_5_GBL_DMF/20200703-142440-335.tif,88.08602151,solvent,461.8449462,291.9731183,183.1352688,0,,,-278.7096774,2020-07-03 14:24:40,1.58203125,20.00416667,1200.25
./MA_355_5_GBL_DMF/20200703-152442-130.tif,88.08602151,antisolvent,464.5976344,210.7688172,320.0815054,0,,,-144.516129,2020-07-03 15:24:42,0.8203125,21.00472222,1260.283333
./MA_355_5_GBL_DMF/20200703-152442-130.tif,88.08602151,solvent,461.8449462,298.1666667,182.4470968,0,,,-279.3978495,2020-07-03 15:24:42,1.5859375,21.00472222,1260.283333
./MA_355_5_GBL_DMF/20200703-162442-752.tif,88.08602151,antisolvent,464.5976344,206.6397849,329.0277419,0,,,-135.5698925,2020-07-03 16:24:42,0.76953125,22.00472222,1320.283333
./MA_355_5_GBL_DMF/20200703-162442-752.tif,88.08602151,solvent,461.8449462,294.0376344,178.3180645,0,,,-283.5268817,2020-07-03 16:24:42,1.609375,22.00472222,1320.283333
./MA_355_5_GBL_DMF/20200703-172443-360.tif,88.08602151,antisolvent,464.5976344,209.3924731,338.6621505,0,,,-125.9354839,2020-07-03 17:24:43,0.71484375,23.005,1380.3
./MA_355_5_GBL_DMF/20200703-172443-360.tif,88.08602151,solvent,461.8449462,296.7903226,173.5008602,0,,,-288.344086,2020-07-03 17:24:43,1.63671875,23.005,1380.3

File: Diffusion_rate_and_crystal_height_all_CSV/get_liquid_height_and_crystal_start_MA_357_5_GBL_DMF.csv
filename,x,y,measurement_name,half_cm_num_pixels,tube_bottom,crystal_present,y_location_of_mean_crystal_verts,height_cm_of_mean_crystal_vertex_from_bottom,liquid_height_pixels,file_time,liquid height (cm),elapsed hours,elapsed_minutes
./MA_357_5_GBL_DMF/20200706-184312-114.tif,179.47868612611308,107.63286852229822,antisolvent,85.36751206908274,461.1740327735092,0,,,-353.541164251211,2020-07-06 18:43:12,2.070700877197356,0.0,0.0
./MA_357_5_GBL_DMF/20200706-184312-114.tif,391.02791575601026,333.92118382313095,solvent,85.36751206908274,459.1341878017271,0,,,-125.21300397859613,2020-07-06 18:43:12,0.7333762045054615,0.0,0.0
./MA_357_5_GBL_DMF/20200706-194312-724.tif,178.75069694703205,131.12711633915825,antisolvent,85.36751206908274,461.1740327735092,0,,,-330.046916434351,2020-07-06 19:43:12,1.9330943847072881,1.0,60.0
./MA_357_5_GBL_DMF/20200706-194312-724.tif,385.59097708574154,318.3848847487591,solvent,85.36751206908274,459.1341878017271,0,,,-140.749303052968,2020-07-06 19:43:12,0.8243727598566312,1.0,60.0
./MA_357_5_GBL_DMF/20200706-204313-332.tif,178.61168108664629,148.81560789697085,antisolvent,85.36751206908274,461.1740327735092,0,,,-312.3584248765384,2020-07-06 20:43:13,1.829492375411888,2.000277777777778,120.01666666666667
./MA_357_5_GBL_DMF/20200706-204313-332.tif,385.8258855192095,307.04402759966035,solvent,85.36751206908274,459.1341878017271,0,,,-152.09016020206673,2020-07-06 20:43:13,0.8907964898812408,2.000277777777778,120.01666666666667
./MA_357_5_GBL_DMF/20200706-214313-942.tif,181.60647990752705,162.54072890460327,antisolvent,85.36751206908274,461.1740327735092,0,,,-298.63330386890595,2020-07-06 21:43:13,1.74910394265233,3.000277777777778,180.01666666666668
./MA_357_5_GBL_DMF/20200706-214313-942.tif,389.2626980349494,298.3944040252941,solvent,85.36751206908274,459.1341878017271,0,,,-160.739783776433,2020-07-06 21:43:13,0.9414575866188771,3.000277777777778,180.01666666666668
./MA_357_5_GBL_DMF/20200706-220114-124.tif,179.91218864584647,167.45621624550688,antisolvent,85.36751206908274,461.1740327735092,1,316.72077922077915,0.8460669056152933,-293.71781652800234,2020-07-06 22:01:14,1.7203137903932024,3.3005555555555555,198.03333333333333
./MA_357_5_GBL_DMF/20200706-220114-124.tif,387.12639307840965,297.94047468525906,solvent,85.36751206908274,459.1341878017271,1,316.72077922077915,0.8341194743130234,-161.19371311646802,2020-07-06 22:01:14,0.9441162639601336,3.3005555555555555,198.03333333333333
./MA_357_5_GBL_DMF/20200706-224314-552.tif,384.5253779600093,292.7384444484583,solvent,85.36751206908274,459.1341878017271,1,,,-166.39574335326876,2020-07-06 22:43:14,0.9745847062909295,4.000555555555556,240.03333333333333
./MA_357_5_GBL_DMF/20200706-224314-552.tif,183.38020880371363,175.69276412044138,antisolvent,85.36751206908274,461.1740327735092,1,,,-285.48126865306784,2020-07-06 22:43:14,1.672072090036109,4.000555555555556,240.03333333333333
./MA_357_5_GBL_DMF/20200706-234315-160.tif,182.0144489018835,188.6507445434147,antisolvent,85.36751206908274,461.1740327735092,1,,,-272.5232882300945,2020-07-06 23:43:15,1.596176821983274,5.0008333333333335,300.05
./MA_357_5_GBL_DMF/20200706-234315-160.tif,385.1830080913851,285.33939620588836,solvent,85.36751206908274,459.1341878017271,1,,,-173.79479159583872,2020-07-06 23:43:15,1.0179211469534053,5.0008333333333335,300.05
./MA_357_5_GBL_DMF/20200707-004315-770.tif,183.38020880371363,202.56992034391197,antisolvent,85.36751206908274,461.1740327735092,1,,,-258.60411242959725,2020-07-07 00:43:15,1.5146518046603294,6.0008333333333335,360.05
./MA_357_5_GBL_DMF/20200707-004315-770.tif,387.5598955981431,279.299866336723,solvent,85.36751206908274,459.1341878017271,1,,,-179.83432146500405,2020-07-07 00:43:15,1.0532948489788192,6.0008333333333335,360.05
./MA_357_5_GBL_DMF/20200707-014317-548.tif,184.05429387366564,214.7607601822262,antisolvent,85.36751206908274,461.1740327735092,1,,,-246.41327259128303,2020-07-07 01:43:17,1.4432497013142176,7.001388888888889,420.0833333333333
./MA_357_5_GBL_DMF/20200707-014317-548.tif,388.85472904059293,273.50829536955194,solvent,85.36751206908274,459.1341878017271,1,,,-185.62589243217514,2020-07-07 01:43:17,1.087216248506571,7.001388888888889,420.0833333333333
./MA_357_5_GBL_DMF/20200707-024318-157.tif,387.99339811787644,268.89580586312155,solvent,85.36751206908274,459.1341878017271,1,,,-190.23838193860553,2020-07-07 02:43:18,1.114231733640411,8.001666666666667,480.1
./MA_357_5_GBL_DMF/20200707-024318-157.tif,181.21269620504665,226.84606144898214,antisolvent,85.36751206908274,461.1740327735092,1,,,-234.32797132452708,2020-07-07 02:43:18,1.3724657404499483,8.001666666666667,480.1
./MA_357_5_GBL_DMF/20200707-034318-767.tif,389.67066702930583,261.67719453321547,solvent,85.36751206908274,459.1341878017271,1,,,-197.4569932685116,2020-07-07 03:43:18,1.1565113500597375,9.001666666666667,540.1
./MA_357_5_GBL_DMF/20200707-034318-767.tif,183.23835588495274,238.42296185489903,antisolvent,85.36751206908274,461.1740327735092,1,,,-222.7510709186102,2020-07-07 03:43:18,1.3046594982078856,9.001666666666667,540.1
./MA_357_5_GBL_DMF/20200707-044319-376.tif,187.28173148131418,250.25519751458552,antisolvent,85.36751206908274,461.1740327735092,1,,,-210.9188352589237,2020-07-07 04:43:19,1.2353577499613666,10.001944444444444,600.1166666666667
./MA_357_5_GBL_DMF/20200707-044319-376.tif,388.8604031573432,255.02372523165286,solvent,85.36751206908274,459.1341878017271,1,,,-204.11046257007422,2020-07-07 04:43:19,1.1954809131892004,10.001944444444444,600.1166666666667
./MA_357_5_GBL_DMF/20200707-054319-986.tif,185.68616985109134,262.0851635275719,antisolvent,85.36751206908274,461.1740327735092,1,,,-199.0888692459373,2020-07-07 05:43:19,1.1660692951015532,11.001944444444444,660.1166666666667
./MA_357_5_GBL_DMF/20200707-054319-986.tif,386.8148840688108,249.84609369687905,solvent,85.36751206908274,459.1341878017271,1,,,-209.28809410484803,2020-07-07 05:43:19,1.2258064516129035,11.001944444444444,660.1166666666667
./MA_357_5_GBL_DMF/20200707-064320-596.tif,387.99339811787644,244.61966475805139,solvent,85.36751206908274,459.1341878017271,1,,,-214.5145230436757,2020-07-07 06:43:20,1.256417797850792,12.002222222222223,720.1333333333333
./MA_357_5_GBL_DMF/20200707-064320-596.tif,185.5477214023806,272.3638260209887,antisolvent,85.36751206908274,461.1740327735092,1,,,-188.81020675252051,2020-07-07 06:43:20,1.1058668700554837,12.002222222222223,720.1333333333333
./MA_357_5_GBL_DMF/20200707-074321-204.tif,185.68616985109134,282.8915822397498,antisolvent,85.36751206908274,461.1740327735092,1,,,-178.2824505337594,2020-07-07 07:43:21,1.044205495818399,13.0025,780.15
./MA_357_5_GBL_DMF/20200707-074321-204.tif,388.4467600462366,237.1990548718298,solvent,85.36751206908274,459.1341878017271,1,,,-221.9351329298973,2020-07-07 07:43:21,1.2998805256869772,13.0025,780.15
./MA_357_5_GBL_DMF/20200707-084321-813.tif,182.07970124451344,289.70392681032456,antisolvent,85.36751206908274,461.1740327735092,1,,,-171.47010596318466,2020-07-07 08:43:21,1.0043053956194972,14.0025,840.15
./MA_357_5_GBL_DMF/20200707-084321-813.tif,385.39238299947607,234.64910680418325,solvent,85.36751206908274,459.1341878017271,1,,,-224.48508099754383,2020-07-07 08:43:21,1.3148156456514846,14.0025,840.15
./MA_357_5_GBL_DMF/20200707-094322-422.tif,186.91007683416063,300.8422179914327,antisolvent,85.36751206908274,461.1740327735092,1,,,-160.33181478207655,2020-07-07 09:43:22,0.939068100358423,15.002777777777778,900.1666666666666
./MA_357_5_GBL_DMF/20200707-094322-422.tif,386.8148840688108,228.63170599034476,solvent,85.36751206908274,459.1341878017271,1,,,-230.50248181138232,2020-07-07 09:43:22,1.3500597371565115,15.002777777777778,900.1666666666666
./MA_357_5_GBL_DMF/20200707-104324-262.tif,186.4147264418474,309.2115401983274,antisolvent,85.36751206908274,461.1740327735092,1,,,-151.96249257518184,2020-07-07 10:43:24,0.8900487368790122,16.003333333333334,960.2
./MA_357_5_GBL_DMF/20200707-104324-262.tif,389.72740819681,224.67854885031517,solvent,85.36751206908274,459.1341878017271,1,,,-234.4556389514119,2020-07-07 10:43:24,1.3732134934521767,16.003333333333334,960.2

File: Diffusion_rate_and_crystal_height_all_CSV/get_liquid_height_and_crystal_start_MA_358_2_DMF.csv
filename,half_cm_num_pixels,measurement_name,tube_bottom,x,y,crystal_present,y_location_of_mean_crystal_verts,height_cm_of_mean_crystal_vertex_from_bottom,liquid_height_pixels,file_time,liquid height (cm),elapsed hours,elapsed_minutes
./MA_358_2_DMF/20200707-184653-639.tif,108.4990958,antisolvent,558.9607924,353.1412954,87.48290317,0,,,-471.4778892,2020-07-07 18:46:53,2.172727273,0,0
./MA_358_2_DMF/20200707-184653-639.tif,108.4990958,solvent,558.9607924,487.2856321,411.0074799,0,,,-147.9533125,2020-07-07 18:46:53,0.6818181818,0,0
./MA_358_2_DMF/20200707-194653-642.tif,108.4990958,antisolvent,558.9607924,356.1003617,120.0326319,0,,,-438.9281604,2020-07-07 19:46:53,2.022727273,1,60
./MA_358_2_DMF/20200707-194653-642.tif,108.4990958,solvent,558.9607924,485.3129213,392.2667269,0,,,-166.6940654,2020-07-07 19:46:53,0.7681818182,1,60
./MA_358_2_DMF/20200707-204653-654.tif,108.4990958,antisolvent,558.9607924,361.0321387,139.7597403,0,,,-419.2010521,2020-07-07 20:46:53,1.931818182,2,120
./MA_358_2_DMF/20200707-204653-654.tif,108.4990958,solvent,558.9607924,479.3947888,381.4168174,0,,,-177.543975,2020-07-07 20:46:53,0.8181818182,2,120
./MA_358_2_DMF/20200707-214653-655.tif,108.4990958,antisolvent,558.9607924,359.0594279,159.4868486,0,,,-399.4739438,2020-07-07 21:46:53,1.840909091,3,180
./MA_358_2_DMF/20200707-214653-655.tif,108.4990958,solvent,558.9607924,483.3402104,369.5805524,0,,,-189.38024,2020-07-07 21:46:53,0.8727272727,3,180
./MA_358_2_DMF/20200707-224653-657.tif,108.4990958,antisolvent,558.9607924,357.0867171,182.1730232,0,,,-376.7877692,2020-07-07 22:46:53,1.736363636,4,240
./MA_358_2_DMF/20200707-224653-657.tif,108.4990958,solvent,558.9607924,480.3811442,360.7033536,0,,,-198.2574388,2020-07-07 22:46:53,0.9136363636,4,240
./MA_358_2_DMF/20200707-234653-656.tif,108.4990958,solvent,558.9607924,480.3811442,354.7852211,0,,,-204.1755713,2020-07-07 23:46:53,0.9409090909,5,300
./MA_358_2_DMF/20200707-234653-656.tif,108.4990958,antisolvent,558.9607924,359.0594279,200.9137761,0,,,-358.0470163,2020-07-07 23:46:53,1.65,5,300
./MA_358_2_DMF/20200708-004653-658.tif,108.4990958,antisolvent,558.9607924,361.0321387,217.6818182,0,,,-341.2789742,2020-07-08 0:46:53,1.572727273,6,360
./MA_358_2_DMF/20200708-004653-658.tif,108.4990958,solvent,558.9607924,487.2856321,348.8670886,0,,,-210.0937038,2020-07-08 0:46:53,0.9681818182,6,360
./MA_358_2_DMF/20200708-014653-660.tif,108.4990958,antisolvent,558.9607924,357.0867171,235.4362157,0,,,-323.5245767,2020-07-08 1:46:53,1.490909091,7,420
./MA_358_2_DMF/20200708-014653-660.tif,108.4990958,solvent,558.9607924,479.3947888,339.0035344,0,,,-219.9572579,2020-07-08 1:46:53,1.013636364,7,420
./MA_358_2_DMF/20200708-024653-658.tif,108.4990958,antisolvent,558.9607924,361.0321387,252.2042578,0,,,-306.7565346,2020-07-08 2:46:53,1.413636364,8,480
./MA_358_2_DMF/20200708-024653-658.tif,108.4990958,solvent,558.9607924,481.3674996,335.0581128,0,,,-223.9026796,2020-07-08 2:46:53,1.031818182,8,480
./MA_358_2_DMF/20200708-034653-654.tif,108.4990958,antisolvent,558.9607924,361.0321387,268.9722999,0,,,-289.9884925,2020-07-08 3:46:53,1.336363636,9,540
./MA_358_2_DMF/20200708-034653-654.tif,108.4990958,solvent,558.9607924,486.2992767,330.1263357,0,,,-228.8344567,2020-07-08 3:46:53,1.054545455,9,540
./MA_358_2_DMF/20200708-041753-657.tif,108.4990958,antisolvent,558.9607924,356.1003617,275.8767878,1,329.5345224,1.057272727,-283.0840046,2020-07-08 4:17:53,1.304545455,9.516666667,571
./MA_358_2_DMF/20200708-041753-657.tif,108.4990958,solvent,558.9607924,478.4084333,324.2082032,1,329.5345224,1.057272727,-234.7525892,2020-07-08 4:17:53,1.081818182,9.516666667,571
./MA_358_2_DMF/20200708-044653-658.tif,108.4990958,solvent,558.9607924,482.353855,324.2082032,1,,,-234.7525892,2020-07-08 4:46:53,1.081818182,10,600
./MA_358_2_DMF/20200708-044653-658.tif,108.4990958,antisolvent,558.9607924,363.991205,284.7539865,1,,,-274.2068059,2020-07-08 4:46:53,1.263636364,10,600
./MA_358_2_DMF/20200708-054653-656.tif,108.4990958,antisolvent,558.9607924,363.0048496,301.5220286,1,,,-257.4387638,2020-07-08 5:46:53,1.186363636,11,660
./MA_358_2_DMF/20200708-054653-656.tif,108.4990958,solvent,558.9607924,482.353855,319.2764261,1,,,-239.6843663,2020-07-08 5:46:53,1.104545455,11,660
./MA_358_2_DMF/20200708-064653-655.tif,108.4990958,solvent,558.9607924,477.4220779,315.3310044,1,,,-243.6297879,2020-07-08 6:46:53,1.122727273,12,720
./MA_358_2_DMF/20200708-064653-655.tif,108.4990958,antisolvent,558.9607924,368.9229821,316.3173599,1,,,-242.6434325,2020-07-08 6:46:53,1.118181818,12,720
./MA_358_2_DMF/20200708-074653-671.tif,108.4990958,antisolvent,558.9607924,362.0184942,333.0854019,1,,,-225.8753904,2020-07-08 7:46:53,1.040909091,13,780
./MA_358_2_DMF/20200708-074653-671.tif,108.4990958,solvent,558.9607924,481.3674996,311.3855828,1,,,-247.5752096,2020-07-08 7:46:53,1.140909091,13,780
./MA_358_2_DMF/20200708-084653-670.tif,108.4990958,antisolvent,558.9607924,367.9366267,346.8943778,1,,,-212.0664146,2020-07-08 8:46:53,0.9772727273,14,840
./MA_358_2_DMF/20200708-084653-670.tif,108.4990958,solvent,558.9607924,480.3811442,308.4265165,1,,,-250.5342759,2020-07-08 8:46:53,1.154545455,14,840
./MA_358_2_DMF/20200708-094653-673.tif,108.4990958,antisolvent,558.9607924,364.9775604,361.689709,1,,,-197.2710833,2020-07-08 9:46:53,0.9090909091,15,900
./MA_358_2_DMF/20200708-094653-673.tif,108.4990958,solvent,558.9607924,477.4220779,304.4810949,1,,,-254.4796975,2020-07-08 9:46:53,1.172727273,15,900
./MA_358_2_DMF/20200708-104656-79.tif,108.4990958,antisolvent,558.9607924,363.991205,376.4850403,1,,,-182.4757521,2020-07-08 10:46:56,0.8409090909,16.00083333,960.05
./MA_358_2_DMF/20200708-104656-79.tif,108.4990958,solvent,558.9607924,471.5039454,302.508384,1,,,-256.4524084,2020-07-08 10:46:56,1.181818182,16.00083333,960.05
./MA_358_2_DMF/20200708-114656-96.tif,108.4990958,solvent,558.9607924,471.5039454,297.5766069,1,,,-261.3841854,2020-07-08 11:46:56,1.204545455,17.00083333,1020.05
./MA_358_2_DMF/20200708-114656-96.tif,108.4990958,antisolvent,558.9607924,363.0048496,389.3076607,1,,,-169.6531317,2020-07-08 11:46:56,0.7818181818,17.00083333,1020.05
./MA_358_2_DMF/20200708-124656-94.tif,108.4990958,antisolvent,558.9607924,361.0321387,402.1302811,1,,,-156.8305113,2020-07-08 12:46:56,0.7227272727,18.00083333,1080.05
./MA_358_2_DMF/20200708-124656-94.tif,108.4990958,solvent,558.9607924,472.4903008,293.6311853,1,,,-265.3296071,2020-07-08 12:46:56,1.222727273,18.00083333,1080.05
./MA_358_2_DMF/20200708-134656-93.tif,108.4990958,antisolvent,558.9607924,363.991205,415.9392569,1,,,-143.0215354,2020-07-08 13:46:56,0.6590909091,19.00083333,1140.05
./MA_358_2_DMF/20200708-134656-93.tif,108.4990958,solvent,558.9607924,481.3674996,289.6857636,1,,,-269.2750288,2020-07-08 13:46:56,1.240909091,19.00083333,1140.05
./MA_358_2_DMF/20200708-144656-92.tif,108.4990958,antisolvent,558.9607924,360.0457833,428.7618774,1,,,-130.198915,2020-07-08 14:46:56,0.6,20.00083333,1200.05
./MA_358_2_DMF/20200708-144656-92.tif,108.4990958,solvent,558.9607924,478.4084333,289.6857636,1,,,-269.2750288,2020-07-08 14:46:56,1.240909091,20.00083333,1200.05

File: Diffusion_rate_and_crystal_height_all_CSV/get_liquid_height_and_crystal_start_MA_358_4_DMF_DMSO.csv
filename,half_cm_num_pixels,measurement_name,tube_bottom,x,y,crystal_present,y_location_of_mean_crystal_verts,height_cm_of_mean_crystal_vertex_from_bottom,liquid_height_pixels,file_time,liquid height (cm),elapsed hours,elapsed_minutes
./MA_358_4_DMF_DMSO/20200707-185522-99.tif,109.4854513,antisolvent,590.5241657,466.5721683,116.0872103,0,,,-474.4369554,2020-07-07 18:55:22,2.166666667,0,0
./MA_358_4_DMF_DMSO/20200707-185522-99.tif,109.4854513,solvent,587.5650995,583.9484629,428.7618774,0,,,-158.8032221,2020-07-07 18:55:22,0.7252252252,0,0
./MA_358_4_DMF_DMSO/20200707-195522-99.tif,109.4854513,antisolvent,590.5241657,463.6131021,144.6915173,0,,,-445.8326484,2020-07-07 19:55:22,2.036036036,1,60
./MA_358_4_DMF_DMSO/20200707-195522-99.tif,109.4854513,solvent,587.5650995,580.0030413,411.9938353,0,,,-175.5712642,2020-07-07 19:55:22,0.8018018018,1,60
./MA_358_4_DMF_DMSO/20200707-205522-101.tif,109.4854513,antisolvent,590.5241657,464.5994575,164.4186257,0,,,-426.10554,2020-07-07 20:55:22,1.945945946,2,120
./MA_358_4_DMF_DMSO/20200707-205522-101.tif,109.4854513,solvent,587.5650995,584.9348183,396.2121486,0,,,-191.3529508,2020-07-07 20:55:22,0.8738738739,2,120
./MA_358_4_DMF_DMSO/20200707-215522-98.tif,109.4854513,antisolvent,590.5241657,465.5858129,181.1866678,0,,,-409.3374979,2020-07-07 21:55:22,1.869369369,3,180
./MA_358_4_DMF_DMSO/20200707-215522-98.tif,109.4854513,solvent,587.5650995,583.9484629,387.3349499,0,,,-200.2301496,2020-07-07 21:55:22,0.9144144144,3,180
./MA_358_4_DMF_DMSO/20200707-225522-105.tif,109.4854513,solvent,587.5650995,583.9484629,379.4441065,0,,,-208.1209929,2020-07-07 22:55:22,0.9504504505,4,240
./MA_358_4_DMF_DMSO/20200707-225522-105.tif,109.4854513,antisolvent,590.5241657,465.5858129,194.0092882,0,,,-396.5148775,2020-07-07 22:55:22,1.810810811,4,240
./MA_358_4_DMF_DMSO/20200707-235522-99.tif,109.4854513,antisolvent,590.5241657,463.6131021,205.8455532,0,,,-384.6786125,2020-07-07 23:55:22,1.756756757,5,300
./MA_358_4_DMF_DMSO/20200707-235522-99.tif,109.4854513,solvent,587.5650995,578.0303304,365.6351307,0,,,-221.9299688,2020-07-07 23:55:22,1.013513514,5,300
./MA_358_4_DMF_DMSO/20200708-005522-99.tif,109.4854513,antisolvent,590.5241657,468.5448792,217.6818182,0,,,-372.8423475,2020-07-08 0:55:22,1.702702703,6,360
./MA_358_4_DMF_DMSO/20200708-005522-99.tif,109.4854513,solvent,587.5650995,583.9484629,359.7169982,0,,,-227.8481013,2020-07-08 0:55:22,1.040540541,6,360
./MA_358_4_DMF_DMSO/20200708-015522-98.tif,109.4854513,antisolvent,590.5241657,466.5721683,232.4771494,0,,,-358.0470163,2020-07-08 1:55:22,1.635135135,7,420
./MA_358_4_DMF_DMSO/20200708-015522-98.tif,109.4854513,solvent,587.5650995,580.9893967,352.8125103,0,,,-234.7525892,2020-07-08 1:55:22,1.072072072,7,420
./MA_358_4_DMF_DMSO/20200708-025522-104.tif,109.4854513,antisolvent,590.5241657,465.5858129,244.3134144,0,,,-346.2107513,2020-07-08 2:55:22,1.581081081,8,480
./MA_358_4_DMF_DMSO/20200708-025522-104.tif,109.4854513,solvent,587.5650995,579.0166858,344.9216669,0,,,-242.6434325,2020-07-08 2:55:22,1.108108108,8,480
./MA_358_4_DMF_DMSO/20200708-035522-100.tif,109.4854513,antisolvent,590.5241657,470.51759,256.1496794,0,,,-334.3744863,2020-07-08 3:55:22,1.527027027,9,540
./MA_358_4_DMF_DMSO/20200708-035522-100.tif,109.4854513,solvent,587.5650995,585.9211738,338.017179,0,,,-249.5479204,2020-07-08 3:55:22,1.13963964,9,540
./MA_358_4_DMF_DMSO/20200708-045522-104.tif,109.4854513,solvent,587.5650995,585.9211738,331.1126911,0,,,-256.4524084,2020-07-08 4:55:22,1.171171171,10,600
./MA_358_4_DMF_DMSO/20200708-045522-104.tif,109.4854513,antisolvent,590.5241657,468.5448792,266.0132336,0,,,-324.5109321,2020-07-08 4:55:22,1.481981982,10,600
./MA_358_4_DMF_DMSO/20200708-055522-102.tif,109.4854513,antisolvent,590.5241657,467.5585238,276.8631432,0,,,-313.6610225,2020-07-08 5:55:22,1.432432432,11,660
./MA_358_4_DMF_DMSO/20200708-055522-102.tif,109.4854513,solvent,587.5650995,583.9484629,327.1672694,0,,,-260.39783,2020-07-08 5:55:22,1.189189189,11,660
./MA_358_4_DMF_DMSO/20200708-065522-102.tif,109.4854513,antisolvent,590.5241657,467.5585238,288.6994082,0,,,-301.8247575,2020-07-08 6:55:22,1.378378378,12,720
./MA_358_4_DMF_DMSO/20200708-065522-102.tif,109.4854513,solvent,587.5650995,584.9348183,321.2491369,0,,,-266.3159625,2020-07-08 6:55:22,1.216216216,12,720
./MA_358_4_DMF_DMSO/20200708-073722-102.tif,109.4854513,antisolvent,590.5241657,470.51759,293.6311853,1,324.9972875,1.212612613,-296.8929804,2020-07-08 7:37:22,1.355855856,12.7,762
./MA_358_4_DMF_DMSO/20200708-073722-102.tif,109.4854513,solvent,587.5650995,580.0030413,315.3310044,1,324.9972875,1.199099099,-272.234095,2020-07-08 7:37:22,1.243243243,12.7,762
./MA_358_4_DMF_DMSO/20200708-075522-99.tif,109.4854513,antisolvent,590.5241657,468.5448792,297.5766069,1,,,-292.9475588,2020-07-08 7:55:22,1.337837838,13,780
./MA_358_4_DMF_DMSO/20200708-075522-99.tif,109.4854513,solvent,587.5650995,582.9621075,313.3582936,1,,,-274.2068059,2020-07-08 7:55:22,1.252252252,13,780
./MA_358_4_DMF_DMSO/20200708-085522-97.tif,109.4854513,antisolvent,590.5241657,468.5448792,308.4265165,1,,,-282.0976492,2020-07-08 8:55:22,1.288288288,14,840
./MA_358_4_DMF_DMSO/20200708-085522-97.tif,109.4854513,solvent,587.5650995,580.0030413,306.4538057,1,,,-281.1112938,2020-07-08 8:55:22,1.283783784,14,840
./MA_358_4_DMF_DMSO/20200708-095522-98.tif,109.4854513,antisolvent,590.5241657,469.5312346,319.2764261,1,,,-271.2477396,2020-07-08 9:55:22,1.238738739,15,900
./MA_358_4_DMF_DMSO/20200708-095522-98.tif,109.4854513,solvent,587.5650995,582.9621075,303.4947394,1,,,-284.07036,2020-07-08 9:55:22,1.297297297,15,900
./MA_358_4_DMF_DMSO/20200708-105522-113.tif,109.4854513,solvent,587.5650995,580.9893967,296.5902515,1,,,-290.9748479,2020-07-08 10:55:22,1.328828829,16,960
./MA_358_4_DMF_DMSO/20200708-105522-113.tif,109.4854513,antisolvent,590.5241657,470.51759,328.1536249,1,,,-262.3705409,2020-07-08 10:55:22,1.198198198,16,960
./MA_358_4_DMF_DMSO/20200708-115522-113.tif,109.4854513,antisolvent,590.5241657,467.5585238,337.0308236,1,,,-253.4933421,2020-07-08 11:55:22,1.157657658,17,1020
./MA_358_4_DMF_DMSO/20200708-115522-113.tif,109.4854513,solvent,587.5650995,580.0030413,292.6448299,1,,,-294.9202696,2020-07-08 11:55:22,1.346846847,17,1020
./MA_358_4_DMF_DMSO/20200708-125522-118.tif,109.4854513,antisolvent,590.5241657,470.51759,345.9080224,1,,,-244.6161434,2020-07-08 12:55:22,1.117117117,18,1080
./MA_358_4_DMF_DMSO/20200708-125522-118.tif,109.4854513,solvent,587.5650995,579.0166858,286.7266974,1,,,-300.8384021,2020-07-08 12:55:22,1.373873874,18,1080
./MA_358_4_DMF_DMSO/20200708-135522-118.tif,109.4854513,antisolvent,590.5241657,473.4766563,356.7579319,1,,,-233.7662338,2020-07-08 13:55:22,1.067567568,19,1140
./MA_358_4_DMF_DMSO/20200708-135522-118.tif,109.4854513,solvent,587.5650995,579.0166858,283.7676311,1,,,-303.7974684,2020-07-08 13:55:22,1.387387387,19,1140
./MA_358_4_DMF_DMSO/20200708-145522-115.tif,109.4854513,antisolvent,590.5241657,473.4766563,365.6351307,1,,,-224.889035,2020-07-08 14:55:22,1.027027027,20,1200
./MA_358_4_DMF_DMSO/20200708-145522-115.tif,109.4854513,solvent,587.5650995,579.0166858,277.8494986,1,,,-309.7156009,2020-07-08 14:55:22,1.414414414,20,1200

File: Diffusion_rate_and_crystal_height_all_CSV/get_liquid_height_and_crystal_start_MA_359_5_GBL_DMF.csv
filename,half_cm_num_pixels,measurement_name,tube_bottom,x,y,crystal_present,y_location_of_mean_crystal_verts,height_cm_of_mean_crystal_vertex_from_bottom,liquid_height_pixels,file_time,liquid height (cm),elapsed hours,elapsed_minutes
./MA_359_5_GBL_DMF/20200709-204507-62.tif,109.4854513,antisolvent,592.4968765,420.2134638,226.5590169,0,,,-365.9378596,2020-07-09 20:45:07,1.671171171,0,0
./MA_359_5_GBL_DMF/20200709-204507-62.tif,109.4854513,solvent,595.4559428,533.6443367,393.2530824,0,,,-202.2028604,2020-07-09 20:45:07,0.9234234234,0,0
./MA_359_5_GBL_DMF/20200710-023007-64.tif,109.4854513,antisolvent,592.4968765,426.1315963,307.4401611,0,,,-285.0567154,2020-07-10 2:30:07,1.301801802,5.75,345
./MA_359_5_GBL_DMF/20200710-023007-64.tif,109.4854513,solvent,595.4559428,529.698915,350.8397994,0,,,-244.6161434,2020-07-10 2:30:07,1.117117117,5.75,345
./MA_359_5_GBL_DMF/20200710-035707-63.tif,109.4854513,antisolvent,592.4968765,423.17253,323.2218478,0,,,-269.2750288,2020-07-10 3:57:07,1.22972973,7.2,432
./MA_359_5_GBL_DMF/20200710-035707-63.tif,109.4854513,solvent,595.4559428,536.6034029,344.9216669,0,,,-250.5342759,2020-07-10 3:57:07,1.144144144,7.2,432
./MA_359_5_GBL_DMF/20200710-052307-62.tif,109.4854513,antisolvent,592.4968765,421.1998192,339.9898899,0,,,-252.5069867,2020-07-10 5:23:07,1.153153153,8.633333333,518
./MA_359_5_GBL_DMF/20200710-052307-62.tif,109.4854513,solvent,595.4559428,535.6170475,338.017179,0,,,-257.4387638,2020-07-10 5:23:07,1.175675676,8.633333333,518
./MA_359_5_GBL_DMF/20200710-064307-59.tif,109.4854513,antisolvent,592.4968765,427.1179517,354.7852211,0,,,-237.7116554,2020-07-10 6:43:07,1.085585586,9.966666667,598
./MA_359_5_GBL_DMF/20200710-064307-59.tif,109.4854513,solvent,595.4559428,530.6852704,331.1126911,0,,,-264.3432517,2020-07-10 6:43:07,1.207207207,9.966666667,598
./MA_359_5_GBL_DMF/20200710-075107-61.tif,109.4854513,antisolvent,592.4968765,427.1179517,368.5941969,0,,,-223.9026796,2020-07-10 7:51:07,1.022522523,11.1,666
./MA_359_5_GBL_DMF/20200710-075107-61.tif,109.4854513,solvent,595.4559428,530.6852704,322.2354924,0,,,-273.2204504,2020-07-10 7:51:07,1.247747748,11.1,666
./MA_359_5_GBL_DMF/20200710-085907-67.tif,109.4854513,antisolvent,592.4968765,427.1179517,381.4168174,0,,,-211.0800592,2020-07-10 8:59:07,0.963963964,12.23333333,734
./MA_359_5_GBL_DMF/20200710-085907-67.tif,109.4854513,solvent,595.4559428,530.6852704,319.2764261,0,,,-276.1795167,2020-07-10 8:59:07,1.261261261,12.23333333,734
./MA_359_5_GBL_DMF/20200710-100807-60.tif,109.4854513,antisolvent,592.4968765,427.1179517,394.2394378,0,,,-198.2574388,2020-07-10 10:08:07,0.9054054054,13.38333333,803
./MA_359_5_GBL_DMF/20200710-100807-60.tif,109.4854513,solvent,595.4559428,528.7125596,312.3719382,0,,,-283.0840046,2020-07-10 10:08:07,1.292792793,13.38333333,803
./MA_359_5_GBL_DMF/20200710-111507-65.tif,109.4854513,antisolvent,592.4968765,424.1588854,406.0757028,0,,,-186.4211738,2020-07-10 11:15:07,0.8513513514,14.5,870
./MA_359_5_GBL_DMF/20200710-111507-65.tif,109.4854513,solvent,595.4559428,530.6852704,309.4128719,0,,,-286.0430709,2020-07-10 11:15:07,1.306306306,14.5,870
./MA_359_5_GBL_DMF/20200710-121807-65.tif,109.4854513,antisolvent,592.4968765,428.1043071,415.9392569,0,,,-176.5576196,2020-07-10 12:18:07,0.8063063063,15.55,933
./MA_359_5_GBL_DMF/20200710-121807-65.tif,109.4854513,solvent,595.4559428,531.6716258,303.4947394,0,,,-291.9612034,2020-07-10 12:18:07,1.333333333,15.55,933
./MA_359_5_GBL_DMF/20200710-132407-59.tif,109.4854513,antisolvent,592.4968765,426.1315963,428.7618774,0,,,-163.7349992,2020-07-10 13:24:07,0.7477477477,16.65,999
./MA_359_5_GBL_DMF/20200710-132407-59.tif,109.4854513,solvent,595.4559428,528.7125596,294.6175407,0,,,-300.8384021,2020-07-10 13:24:07,1.373873874,16.65,999
./MA_359_5_GBL_DMF/20200710-143007-59.tif,109.4854513,antisolvent,592.4968765,431.0633733,439.6117869,0,,,-152.8850896,2020-07-10 14:30:07,0.6981981982,17.75,1065
./MA_359_5_GBL_DMF/20200710-143007-59.tif,109.4854513,solvent,595.4559428,529.698915,290.672119,0,,,-304.7838238,2020-07-10 14:30:07,1.391891892,17.75,1065
./MA_359_5_GBL_DMF/20200710-153307-60.tif,109.4854513,antisolvent,592.4968765,429.0906625,451.4480519,0,,,-141.0488246,2020-07-10 15:33:07,0.6441441441,18.8,1128
./MA_359_5_GBL_DMF/20200710-153307-60.tif,109.4854513,solvent,595.4559428,533.6443367,284.7539865,0,,,-310.7019563,2020-07-10 15:33:07,1.418918919,18.8,1128
./MA_359_5_GBL_DMF/20200710-163507-61.tif,109.4854513,antisolvent,592.4968765,429.0906625,459.3388953,0,,,-133.1579813,2020-07-10 16:35:07,0.6081081081,19.83333333,1190
./MA_359_5_GBL_DMF/20200710-163507-61.tif,109.4854513,solvent,595.4559428,528.7125596,282.7812757,0,,,-312.6746671,2020-07-10 16:35:07,1.427927928,19.83333333,1190
./MA_359_5_GBL_DMF/20200710-173807-82.tif,109.4854513,antisolvent,592.4968765,428.1043071,472.1615157,0,,,-120.3353608,2020-07-10 17:38:07,0.5495495495,20.88333333,1253
./MA_359_5_GBL_DMF/20200710-173807-82.tif,109.4854513,solvent,595.4559428,534.6306921,276.8631432,0,,,-318.5927996,2020-07-10 17:38:07,1.454954955,20.88333333,1253
./MA_359_5_GBL_DMF/20200710-184507-77.tif,109.4854513,antisolvent,592.4968765,427.1179517,482.0250699,0,,,-110.4718067,2020-07-10 18:45:07,0.5045045045,22,1320
./MA_359_5_GBL_DMF/20200710-184507-77.tif,109.4854513,solvent,595.4559428,531.6716258,271.9313661,0,,,-323.5245767,2020-07-10 18:45:07,1.477477477,22,1320
./MA_359_5_GBL_DMF/20200710-194807-98.tif,109.4854513,antisolvent,592.4968765,429.0906625,492.8749795,0,,,-99.62189709,2020-07-10 19:48:07,0.454954955,23.05,1383
./MA_359_5_GBL_DMF/20200710-194807-98.tif,109.4854513,solvent,595.4559428,533.6443367,268.9722999,0,,,-326.4836429,2020-07-10 19:48:07,1.490990991,23.05,1383
./MA_359_5_GBL_DMF/20200710-205207-95.tif,109.4854513,antisolvent,592.4968765,424.1588854,503.724889,0,,,-88.77198751,2020-07-10 20:52:07,0.4054054054,24.11666667,1447
./MA_359_5_GBL_DMF/20200710-205207-95.tif,109.4854513,solvent,595.4559428,533.6443367,266.0132336,0,,,-329.4427092,2020-07-10 20:52:07,1.504504505,24.11666667,1447
./MA_359_5_GBL_DMF/20200710-215407-128.tif,109.4854513,antisolvent,592.4968765,428.1043071,511.6157324,0,,,-80.88114417,2020-07-10 21:54:07,0.3693693694,25.15,1509
./MA_359_5_GBL_DMF/20200710-215407-128.tif,109.4854513,solvent,595.4559428,529.698915,263.0541674,0,,,-332.4017754,2020-07-10 21:54:07,1.518018018,25.15,1509
./MA_359_5_GBL_DMF/20200710-225607-122.tif,109.4854513,antisolvent,592.4968765,427.1179517,520.4929311,0,,,-72.00394542,2020-07-10 22:56:07,0.3288288288,26.18333333,1571
./MA_359_5_GBL_DMF/20200710-225607-122.tif,109.4854513,solvent,595.4559428,535.6170475,257.1360349,0,,,-338.3199079,2020-07-10 22:56:07,1.545045045,26.18333333,1571
./MA_359_5_GBL_DMF/20200710-235807-125.tif,109.4854513,antisolvent,592.4968765,427.1179517,530.3564853,0,,,-62.14039125,2020-07-10 23:58:07,0.2837837838,27.21666667,1633
./MA_359_5_GBL_DMF/20200710-235807-125.tif,109.4854513,solvent,595.4559428,525.7534933,255.163324,0,,,-340.2926188,2020-07-10 23:58:07,1.554054054,27.21666667,1633
./MA_359_5_GBL_DMF/20200711-010507-129.tif,109.4854513,antisolvent,592.4968765,427.1179517,539.233684,0,,,-53.2631925,2020-07-11 1:05:07,0.2432432432,28.33333333,1700
./MA_359_5_GBL_DMF/20200711-010507-129.tif,109.4854513,solvent,595.4559428,529.698915,253.1906132,0,,,-342.2653296,2020-07-11 1:05:07,1.563063063,28.33333333,1700
./MA_359_5_GBL_DMF/20200711-020707-142.tif,109.4854513,antisolvent,592.4968765,426.1315963,552.0563045,0,,,-40.44057209,2020-07-11 2:07:07,0.1846846847,29.36666667,1762
./MA_359_5_GBL_DMF/20200711-020707-142.tif,109.4854513,solvent,595.4559428,534.6306921,248.2588361,0,,,-347.1971067,2020-07-11 2:07:07,1.585585586,29.36666667,1762
