Repository: darkreactions/rapid2

# A spatiotemporal route to understanding metal halide perovskite crystallization

<center><h3>Mansoor Ani Najeeb<sup>1</sup>, Rodolfo Keesey<sup>1</sup>, Margaret Zeile<sup>1</sup>, Zhi Li<sup>2</sup>, Venkateswaran Shekar<sup>3</sup>, Nicholas Leiby<sup>4</sup>, Matthias Zeller<sup>5</sup>, Emory Chan<sup>2</sup>, Joshua Schrier<sup>6</sup>, Alexander J. Norquist<sup>1</sup></h3></center>
1. Department of Chemistry, Haverford College, 370 Lancaster Avenue, Haverford, Pennsylvania 19041, USA
2. Molecular Foundry, Lawrence Berkeley National Laboratory, 1 Cyclotron Road, Berkeley, California 94720, USA
3.

File: Diffusion_rate_and_crystal_height_all_CSV/get_liquid_height_and_crystal_start_MA_380_7_DMSO.csv
filename,x,y,measurement_name,half_cm_num_pixels,tube_bottom,crystal_present,y_location_of_mean_crystal_verts,height_cm_of_mean_crystal_vertex_from_bottom,liquid_height_pixels,file_time,liquid height (cm),elapsed hours,elapsed_minutes
./MA_380_7_DMSO/20200901-121814-938.tif,206.789344869317,20.0653595361523,antisolvent,106.17393078126061,455.0544978581628,0,,,-434.9891383220105,2020-09-01 12:18:14,2.0484743058923502,0.0,0.0
./MA_380_7_DMSO/20200901-121814-938.tif,448.2502483608185,300.10798728392604,solvent,106.17393078126061,446.48714897667776,0,,,-146.37916169275172,2020-09-01 12:18:14,0.6893366413753762,0.0,0.0
./MA_380_7_DMSO/20200901-131817-957.tif,211.79618548990277,40.55799959203108,antisolvent,106.17393078126061,455.0544978581628,0,,,-414.4964982661317,2020-09-01 13:18:17,1.951969260326609,1.0008333333333332,60.05
./MA_380_7_DMSO/20200901-131817-957.tif,445.1544502617802,285.33939620588836,solvent,106.17393078126061,446.48714897667776,0,,,-161.1477527707894,2020-09-01 13:18:17,0.7588856868395774,1.0008333333333332,60.05
./MA_380_7_DMSO/20200901-141817-961.tif,217.62690786265188,57.34657623322431,antisolvent,106.17393078126061,455.0544978581628,0,,,-397.7079216249385,2020-09-01 14:18:17,1.8729075899257033,2.0008333333333335,120.05
./MA_380_7_DMSO/20200901-141817-961.tif,450.4177609594854,276.26534869858926,solvent,106.17393078126061,446.48714897667776,0,,,-170.2218002780885,2020-09-01 14:18:17,0.8016176806563714,2.0008333333333335,120.05
./MA_380_7_DMSO/20200901-151817-963.tif,210.98024750118992,74.41942612361464,antisolvent,106.17393078126061,455.0544978581628,0,,,-380.63507173454815,2020-09-01 15:18:17,1.7925072046109511,3.0008333333333335,180.05
./MA_380_7_DMSO/20200901-151817-963.tif,450.0500781940573,268.6126674372748,solvent,106.17393078126061,446.48714897667776,0,,,-177.87448153940295,2020-09-01 15:18:17,0.8376560999039384,3.0008333333333335,180.05
./MA_380_7_DMSO/20200901-161817-962.tif,212.42487762585114,88.5587576540288,antisolvent,106.17393078126061,455.0544978581628,0,,,-366.495740204134,2020-09-01 16:18:17,1.7259215021396732,4.0008333333333335,240.05
./MA_380_7_DMSO/20200901-161817-962.tif,448.2502483608185,261.5262630276538,solvent,106.17393078126061,446.48714897667776,0,,,-184.96088594902398,2020-09-01 16:18:17,0.8710277776664412,4.0008333333333335,240.05
./MA_380_7_DMSO/20200901-171817-961.tif,448.82617121098804,255.14969062351264,solvent,106.17393078126061,446.48714897667776,0,,,-191.33745835316512,2020-09-01 17:18:17,0.9010566762728145,5.0008333333333335,300.05
./MA_380_7_DMSO/20200901-171817-961.tif,210.98024750118992,101.75334874549537,antisolvent,106.17393078126061,455.0544978581628,0,,,-353.3011491126674,2020-09-01 17:18:17,1.6637848222862635,5.0008333333333335,300.05
./MA_380_7_DMSO/20200901-181817-955.tif,210.69086754691756,115.002411357766,antisolvent,106.17393078126061,455.0544978581628,0,,,-340.0520865003968,2020-09-01 18:18:17,1.6013916222098419,6.0008333333333335,360.05
./MA_380_7_DMSO/20200901-181817-955.tif,450.85126347921886,247.65418239618515,solvent,106.17393078126061,446.48714897667776,0,,,-198.8329665804926,2020-09-01 18:18:17,0.9363549277935656,6.0008333333333335,360.05
./MA_380_7_DMSO/20200901-191817-959.tif,169.77537907119063,124.19164343509897,antisolvent,106.17393078126061,455.0544978581628,0,,,-330.8628544230638,2020-09-01 19:18:17,1.5581171950048032,7.0008333333333335,420.05
./MA_380_7_DMSO/20200901-191817-959.tif,443.93054327871084,239.23889984361193,solvent,106.17393078126061,446.48714897667776,0,,,-207.24824913306583,2020-09-01 19:18:17,0.9759846301633044,7.0008333333333335,420.05
./MA_380_7_DMSO/20200901-201817-960.tif,208.95685746798398,135.81053230496894,antisolvent,106.17393078126061,455.0544978581628,0,,,-319.24396555319385,2020-09-01 20:18:17,1.5034008970191555,8.000833333333333,480.05
./MA_380_7_DMSO/20200901-201817-960.tif,450.4177609594854,235.94961436338343,solvent,106.17393078126061,446.48714897667776,0,,,-210.53753461329433,2020-09-01 20:18:17,0.9914747107133269,8.000833333333333,480.05
./MA_380_7_DMSO/20200901-211817-954.tif,190.58179778336847,147.85384510777186,antisolvent,106.17393078126061,455.0544978581628,0,,,-307.20065275039093,2020-09-01 21:18:17,1.446685878962536,9.000833333333333,540.05
./MA_380_7_DMSO/20200901-211817-954.tif,448.4182022166316,230.26358196777045,solvent,106.17393078126061,446.48714897667776,0,,,-216.2235670089073,2020-09-01 21:18:17,1.0182516810758886,9.000833333333333,540.05
./MA_380_7_DMSO/20200901-221817-961.tif,210.25736502718416,160.52017592977256,antisolvent,106.17393078126061,455.0544978581628,0,,,-294.5343219283902,2020-09-01 22:18:17,1.3870369108552147,10.000833333333333,600.05
./MA_380_7_DMSO/20200901-221817-961.tif,447.3832433213517,225.54555388978196,solvent,106.17393078126061,446.48714897667776,0,,,-220.9415950868958,2020-09-01 22:18:17,1.0404700733086703,10.000833333333333,600.05
./MA_380_7_DMSO/20200901-231817-961.tif,447.6022642279187,222.92014006935477,solvent,106.17393078126061,446.48714897667776,0,,,-223.567008907323,2020-09-01 23:18:17,1.05283381364073,11.000833333333333,660.05
./MA_380_7_DMSO/20200901-231817-961.tif,170.59131705990347,171.5160467804447,antisolvent,106.17393078126061,455.0544978581628,0,,,-283.5384510777181,2020-09-01 23:18:17,1.3352545629202692,11.000833333333333,660.05
./MA_380_7_DMSO/20200901-232617-960.tif,205.05533479038343,175.69276412044138,antisolvent,106.17393078126061,455.0544978581628,1,426.27922077922074,0.1355100864553317,-279.3617337377214,2020-09-01 23:26:17,1.3155853404036726,11.134166666666667,668.05
./MA_380_7_DMSO/20200901-232617-960.tif,441.3142080450842,223.81154381084838,solvent,106.17393078126061,446.48714897667776,1,426.27922077922074,0.09516426512968315,-222.67560516582938,2020-09-01 23:26:17,1.0486359670745606,11.134166666666667,668.05
./MA_380_7_DMSO/20200902-001817-955.tif,445.21573072268467,217.3090060148474,solvent,106.17393078126061,446.48714897667776,1,,,-229.17814296183036,2020-09-02 00:18:17,1.0792580686966506,12.000833333333333,720.05
./MA_380_7_DMSO/20200902-001817-955.tif,204.18832975091664,184.79631703484273,antisolvent,106.17393078126061,455.0544978581628,1,,,-270.25818082332006,2020-09-02 00:18:17,1.272714398132747,12.000833333333333,720.05
./MA_380_7_DMSO/20200902-011817-959.tif,212.20415448425922,194.77027945876114,antisolvent,106.17393078126061,455.0544978581628,1,,,-260.28421839940165,2020-09-02 01:18:17,1.2257444764649377,13.000833333333333,780.05
./MA_380_7_DMSO/20200902-011817-959.tif,445.970388250493,214.7607601822262,solvent,106.17393078126061,446.48714897667776,1,,,-231.72638879445157,2020-09-02 01:18:17,1.0912584053794427,13.000833333333333,780.05
./MA_380_7_DMSO/20200902-021817-959.tif,172.10914329064536,209.9394631793797,antisolvent,106.17393078126061,455.0544978581628,1,,,-245.1150346787831,2020-09-02 02:18:17,1.154308938527334,14.000833333333333,840.05
./MA_380_7_DMSO/20200902-021817-959.tif,444.3487256832179,209.9394631793797,solvent,106.17393078126061,446.48714897667776,1,,,-236.54768579729807,2020-09-02 02:18:17,1.1139631172016853,14.000833333333333,840.05
./MA_380_7_DMSO/20200902-031817-961.tif,221.9954103488135,218.02451213707758,antisolvent,106.17393078126061,455.0544978581628,1,,,-237.0299857210852,2020-09-02 03:18:17,1.1162343900096063,15.000833333333333,900.05
./MA_380_7_DMSO/20200902-031817-961.tif,456.1696131094037,203.33762834024617,solvent,106.17393078126061,446.48714897667776,1,,,-243.1495206364316,2020-09-02 03:18:17,1.1450528338136408,15.000833333333333,900.05
./MA_380_7_DMSO/20200902-041817-961.tif,220.6614255007857,231.61458916604948,antisolvent,106.17393078126061,455.0544978581628,1,,,-223.4399086921133,2020-09-02 04:18:17,1.0522352664537018,16.000833333333333,960.05
./MA_380_7_DMSO/20200902-041817-961.tif,456.0532937160196,200.8359102649784,solvent,106.17393078126061,446.48714897667776,1,,,-245.65123871169936,2020-09-02 04:18:17,1.1568340594726108,16.000833333333333,960.05
./MA_380_7_DMSO/20200902-051817-962.tif,449.2341402053445,195.1782484531176,solvent,106.17393078126061,446.48714897667776,1,,,-251.30890052356017,2020-09-02 05:18:17,1.1834774255523535,17.000833333333333,1020.05
./MA_380_7_DMSO/20200902-051817-962.tif,215.87587543346706,242.50265179846332,antisolvent,106.17393078126061,455.0544978581628,1,,,-212.55184605969947,2020-09-02 05:18:17,1.000960614793468,17.000833333333333,1020.05
./MA_380_7_DMSO/20200902-061817-963.tif,445.6492332424181,190.43184979137686,solvent,106.17393078126061,446.48714897667776,1,,,-256.0552991853009,2020-09-02 06:18:17,1.2058294220679542,18.000833333333333,1080.05
./MA_380_7_DMSO/20200902-061817-963.tif,215.8928977837183,255.02372523165286,antisolvent,106.17393078126061,455.0544978581628,1,,,-200.03077262650993,2020-09-02 06:18:17,0.9419957006141793,18.000833333333333,1080.05
./MA_380_7_DMSO/20200902-071817-963.tif,215.87587543346706,264.9409464880669,antisolvent,106.17393078126061,455.0544978581628,1,,,-190.11355137009588,2020-09-02 07:18:17,0.8952929875120078,19.000833333333333,1140.05
./MA_380_7_DMSO/20200902-071817-963.tif,447.6022642279187,186.20293057727616,solvent,106.17393078126061,446.48714897667776,1,,,-260.2842183994016,2020-09-02 07:18:17,1.2257444764649374,19.000833333333333,1140.05
./MA_380_7_DMSO/20200902-081817-960.tif,214.15888770478472,274.0978360999223,antisolvent,106.17393078126061,455.0544978581628,1,,,-180.9566617582405,2020-09-02 08:18:17,0.8521708691893831,20.000833333333333,1200.05
./MA_380_7_DMSO/20200902-081817-960.tif,449.5507559200186,181.32829687697557,solvent,106.17393078126061,446.48714897667776,1,,,-265.1588520997022,2020-09-02 08:18:17,1.2487003643388794,20.000833333333333,1200.05
./MA_380_7_DMSO/20200902-091817-963.tif,174.67100700346776,286.9712721833141,antisolvent,106.17393078126061,455.0544978581628,1,,,-168.08322567484868,2020-09-02 09:18:17,0.7915465898174832,21.000833333333333,1260.05
./MA_380_7_DMSO/20200902-091817-963.tif,440.258822329503,177.63558169579113,solvent,106.17393078126061,446.48714897667776,1,,,-268.8515672808866,2020-09-02 09:18:17,1.2660902977905861,21.000833333333333,1260.05
./MA_380_7_DMSO/20200902-101817-961.tif,252.30710944132358,297.0734696457923,antisolvent,106.17393078126061,455.0544978581628,1,,,-157.98102821237052,2020-09-02 10:18:17,0.7439727767913332,22.000833333333333,1320.05
./MA_380_7_DMSO/20200902-101817-961.tif,447.81674584108504,176.55976915990817,solvent,106.17393078126061,446.48714897667776,1,,,-269.9273798167696,2020-09-02 10:18:17,1.2711565721950788,22.000833333333333,1320.05

File: Diffusion_rate_and_crystal_height_all_CSV/get_liquid_height_and_crystal_start_MA_385_1_DMSO.csv
filename,half_cm_num_pixels,measurement_name,tube_bottom,x,y,crystal_present,y_location_of_mean_crystal_verts,height_cm_of_mean_crystal_vertex_from_bottom,liquid_height_pixels,file_time,liquid height (cm),elapsed hours,elapsed_minutes
./MA_385_1_DMSO/20200921-103449-877.tif,71.39784946,antisolvent,420.5546237,343.5860215,95.04924731,0,,,-325.5053763,2020-09-21 10:34:49,2.279518072,0,0
./MA_385_1_DMSO/20200921-103449-877.tif,71.39784946,solvent,417.1137634,425.4784946,315.9524731,0,,,-101.1612903,2020-09-21 10:34:49,0.7084337349,0,0
./MA_385_1_DMSO/20200921-113449-871.tif,71.39784946,antisolvent,420.5546237,345.6505376,112.9417204,0,,,-307.6129032,2020-09-21 11:34:49,2.154216867,1,60
./MA_385_1_DMSO/20200921-113449-871.tif,71.39784946,solvent,417.1137634,424.1021505,306.3180645,0,,,-110.7956989,2020-09-21 11:34:49,0.7759036145,1,60
./MA_385_1_DMSO/20200921-123449-875.tif,71.39784946,antisolvent,420.5546237,347.0268817,126.0169892,0,,,-294.5376344,2020-09-21 12:34:49,2.062650602,2,120
./MA_385_1_DMSO/20200921-123449-875.tif,71.39784946,solvent,417.1137634,424.7903226,300.1245161,0,,,-116.9892473,2020-09-21 12:34:49,0.8192771084,2,120
./MA_385_1_DMSO/20200921-133449-871.tif,71.39784946,antisolvent,420.5546237,347.0268817,136.3395699,0,,,-284.2150538,2020-09-21 13:34:49,1.990361446,3,180
./MA_385_1_DMSO/20200921-133449-871.tif,71.39784946,solvent,417.1137634,423.4139785,293.9309677,0,,,-123.1827957,2020-09-21 13:34:49,0.8626506024,3,180
./MA_385_1_DMSO/20200921-143449-903.tif,71.39784946,antisolvent,420.5546237,346.3387097,146.6621505,0,,,-273.8924731,2020-09-21 14:34:49,1.918072289,4,240
./MA_385_1_DMSO/20200921-143449-903.tif,71.39784946,solvent,417.1137634,426.1666667,289.8019355,0,,,-127.311828,2020-09-21 14:34:49,0.8915662651,4,240
./MA_385_1_DMSO/20200921-153449-903.tif,71.39784946,antisolvent,420.5546237,347.7150538,156.9847312,0,,,-263.5698925,2020-09-21 15:34:49,1.845783133,5,300
./MA_385_1_DMSO/20200921-153449-903.tif,71.39784946,solvent,417.1137634,423.4139785,283.6083871,0,,,-133.5053763,2020-09-21 15:34:49,0.934939759,5,300
./MA_385_1_DMSO/20200921-163449-900.tif,71.39784946,antisolvent,420.5546237,348.4032258,165.2427957,0,,,-255.311828,2020-09-21 16:34:49,1.787951807,6,360
./MA_385_1_DMSO/20200921-163449-900.tif,71.39784946,solvent,417.1137634,425.4784946,280.1675269,0,,,-136.9462366,2020-09-21 16:34:49,0.9590361446,6,360
./MA_385_1_DMSO/20200921-173449-902.tif,71.39784946,antisolvent,420.5546237,349.0913978,174.8772043,0,,,-245.6774194,2020-09-21 17:34:49,1.720481928,7,420
./MA_385_1_DMSO/20200921-173449-902.tif,71.39784946,solvent,417.1137634,428.9193548,277.4148387,0,,,-139.6989247,2020-09-21 17:34:49,0.978313253,7,420
./MA_385_1_DMSO/20200921-183449-902.tif,71.39784946,antisolvent,420.5546237,349.7795699,183.8234409,0,,,-236.7311828,2020-09-21 18:34:49,1.657831325,8,480
./MA_385_1_DMSO/20200921-183449-902.tif,71.39784946,solvent,417.1137634,424.1021505,273.2858065,0,,,-143.827957,2020-09-21 18:34:49,1.007228916,8,480
./MA_385_1_DMSO/20200921-193449-902.tif,71.39784946,antisolvent,420.5546237,347.0268817,190.0169892,0,,,-230.5376344,2020-09-21 19:34:49,1.614457831,9,540
./MA_385_1_DMSO/20200921-193449-902.tif,71.39784946,solvent,417.1137634,424.1021505,270.5331183,0,,,-146.5806452,2020-09-21 19:34:49,1.026506024,9,540
./MA_385_1_DMSO/20200921-203449-902.tif,71.39784946,antisolvent,420.5546237,349.7795699,201.715914,0,,,-218.8387097,2020-09-21 20:34:49,1.53253012,10,600
./MA_385_1_DMSO/20200921-203449-902.tif,71.39784946,solvent,417.1137634,425.4784946,265.715914,0,,,-151.3978495,2020-09-21 20:34:49,1.060240964,10,600
./MA_385_1_DMSO/20200921-213449-901.tif,71.39784946,antisolvent,420.5546237,350.4677419,207.2212903,0,,,-213.3333333,2020-09-21 21:34:49,1.493975904,11,660
./MA_385_1_DMSO/20200921-213449-901.tif,71.39784946,solvent,417.1137634,423.4139785,262.2750538,0,,,-154.8387097,2020-09-21 21:34:49,1.084337349,11,660
./MA_385_1_DMSO/20200921-223449-901.tif,71.39784946,antisolvent,420.5546237,348.4032258,216.8556989,0,,,-203.6989247,2020-09-21 22:34:49,1.426506024,12,720
./MA_385_1_DMSO/20200921-223449-901.tif,71.39784946,solvent,417.1137634,423.4139785,261.5868817,0,,,-155.5268817,2020-09-21 22:34:49,1.089156627,12,720
./MA_385_1_DMSO/20200921-233449-900.tif,71.39784946,antisolvent,420.5546237,351.844086,224.4255914,0,,,-196.1290323,2020-09-21 23:34:49,1.373493976,13,780
./MA_385_1_DMSO/20200921-233449-900.tif,71.39784946,solvent,417.1137634,425.4784946,258.1460215,0,,,-158.9677419,2020-09-21 23:34:49,1.113253012,13,780
./MA_385_1_DMSO/20200922-003449-902.tif,71.39784946,antisolvent,420.5546237,350.4677419,231.3073118,0,,,-189.2473118,2020-09-22 0:34:49,1.325301205,14,840
./MA_385_1_DMSO/20200922-003449-902.tif,71.39784946,solvent,417.1137634,424.7903226,256.0815054,0,,,-161.0322581,2020-09-22 0:34:49,1.127710843,14,840
./MA_385_1_DMSO/20200922-013449-902.tif,71.39784946,antisolvent,420.5546237,351.844086,240.2535484,0,,,-180.3010753,2020-09-22 1:34:49,1.262650602,15,900
./MA_385_1_DMSO/20200922-013449-902.tif,71.39784946,solvent,417.1137634,425.4784946,252.6406452,0,,,-164.4731183,2020-09-22 1:34:49,1.151807229,15,900
./MA_385_1_DMSO/20200922-023449-901.tif,71.39784946,antisolvent,420.5546237,352.5322581,247.8234409,0,,,-172.7311828,2020-09-22 2:34:49,1.209638554,16,960
./MA_385_1_DMSO/20200922-023449-901.tif,71.39784946,solvent,417.1137634,426.8548387,250.576129,0,,,-166.5376344,2020-09-22 2:34:49,1.16626506,16,960
./MA_385_1_DMSO/20200922-033449-900.tif,71.39784946,antisolvent,420.5546237,353.2204301,254.0169892,0,,,-166.5376344,2020-09-22 3:34:49,1.16626506,17,1020
./MA_385_1_DMSO/20200922-033449-900.tif,71.39784946,solvent,417.1137634,426.1666667,248.5116129,0,,,-168.6021505,2020-09-22 3:34:49,1.180722892,17,1020
./MA_385_1_DMSO/20200922-043449-901.tif,71.39784946,antisolvent,420.5546237,354.5967742,263.6513978,0,,,-156.9032258,2020-09-22 4:34:49,1.098795181,18,1080
./MA_385_1_DMSO/20200922-043449-901.tif,71.39784946,solvent,417.1137634,424.1021505,246.4470968,0,,,-170.6666667,2020-09-22 4:34:49,1.195180723,18,1080
./MA_385_1_DMSO/20200922-053449-901.tif,71.39784946,antisolvent,420.5546237,353.9086022,268.4686022,0,,,-152.0860215,2020-09-22 5:34:49,1.065060241,19,1140
./MA_385_1_DMSO/20200922-053449-901.tif,71.39784946,solvent,417.1137634,425.4784946,243.0062366,0,,,-174.1075269,2020-09-22 5:34:49,1.219277108,19,1140
./MA_385_1_DMSO/20200922-063549-901.tif,71.39784946,antisolvent,420.5546237,352.5322581,276.0384946,0,,,-144.516129,2020-09-22 6:35:49,1.012048193,20.01666667,1201
./MA_385_1_DMSO/20200922-063549-901.tif,71.39784946,solvent,417.1137634,424.7903226,242.3180645,0,,,-174.7956989,2020-09-22 6:35:49,1.224096386,20.01666667,1201
./MA_385_1_DMSO/20200922-073549-903.tif,71.39784946,antisolvent,420.5546237,352.5322581,284.2965591,0,,,-136.2580645,2020-09-22 7:35:49,0.9542168675,21.01666667,1261
./MA_385_1_DMSO/20200922-073549-903.tif,71.39784946,solvent,417.1137634,424.1021505,240.9417204,0,,,-176.172043,2020-09-22 7:35:49,1.23373494,21.01666667,1261
./MA_385_1_DMSO/20200922-083549-900.tif,71.39784946,antisolvent,420.5546237,353.9086022,291.1782796,0,,,-129.3763441,2020-09-22 8:35:49,0.9060240964,22.01666667,1321
./MA_385_1_DMSO/20200922-083549-900.tif,71.39784946,solvent,417.1137634,424.1021505,238.8772043,0,,,-178.2365591,2020-09-22 8:35:49,1.248192771,22.01666667,1321
./MA_385_1_DMSO/20200922-093549-905.tif,71.39784946,antisolvent,420.5546237,353.2204301,298.06,0,,,-122.4946237,2020-09-22 9:35:49,0.8578313253,23.01666667,1381
./MA_385_1_DMSO/20200922-093549-905.tif,71.39784946,solvent,417.1137634,426.1666667,237.5008602,0,,,-179.6129032,2020-09-22 9:35:49,1.257831325,23.01666667,1381
./MA_385_1_DMSO/20200922-103625-135.tif,71.39784946,antisolvent,420.5546237,353.9086022,304.9417204,0,,,-115.6129032,2020-09-22 10:36:25,0.8096385542,24.02666667,1441.6
./MA_385_1_DMSO/20200922-103625-135.tif,71.39784946,solvent,417.1137634,426.8548387,234.748172,0,,,-182.3655914,2020-09-22 10:36:25,1.277108434,24.02666667,1441.6
./MA_385_1_DMSO/20200922-113625-136.tif,71.39784946,antisolvent,420.5546237,355.2849462,312.5116129,0,,,-108.0430108,2020-09-22 11:36:25,0.756626506,25.02666667,1501.6
./MA_385_1_DMSO/20200922-113625-136.tif,71.39784946,solvent,417.1137634,426.8548387,233.371828,0,,,-183.7419355,2020-09-22 11:36:25,1.286746988,25.02666667,1501.6
./MA_385_1_DMSO/20200922-123625-142.tif,71.39784946,antisolvent,420.5546237,353.9086022,320.0815054,0,,,-100.4731183,2020-09-22 12:36:25,0.7036144578,26.02666667,1561.6
./MA_385_1_DMSO/20200922-123625-142.tif,71.39784946,solvent,417.1137634,425.4784946,232.6836559,0,,,-184.4301075,2020-09-22 12:36:25,1.291566265,26.02666667,1561.6
./MA_385_1_DMSO/20200922-133625-135.tif,71.39784946,antisolvent,420.5546237,355.9731183,326.9632258,0,,,-93.59139785,2020-09-22 13:36:25,0.6554216867,27.02666667,1621.6
./MA_385_1_DMSO/20200922-133625-135.tif,71.39784946,solvent,417.1137634,428.2311828,231.3073118,0,,,-185.8064516,2020-09-22 13:36:25,1.301204819,27.02666667,1621.6
./MA_385_1_DMSO/20200922-143625-136.tif,71.39784946,antisolvent,420.5546237,353.2204301,333.8449462,0,,,-86.70967742,2020-09-22 14:36:25,0.6072289157,28.02666667,1681.6
./MA_385_1_DMSO/20200922-143625-136.tif,71.39784946,solvent,417.1137634,428.9193548,229.2427957,0,,,-187.8709677,2020-09-22 14:36:25,1.315662651,28.02666667,1681.6
./MA_385_1_DMSO/20200922-153625-139.tif,71.39784946,antisolvent,420.5546237,355.2849462,340.7266667,0,,,-79.82795699,2020-09-22 15:36:25,0.5590361446,29.02666667,1741.6
./MA_385_1_DMSO/20200922-153625-139.tif,71.39784946,solvent,417.1137634,426.1666667,227.1782796,0,,,-189.9354839,2020-09-22 15:36:25,1.330120482,29.02666667,1741.6
./MA_385_1_DMSO/20200922-163625-140.tif,71.39784946,antisolvent,420.5546237,353.9086022,346.232043,0,,,-74.32258065,2020-09-22 16:36:25,0.5204819277,30.02666667,1801.6
./MA_385_1_DMSO/20200922-163625-140.tif,71.39784946,solvent,417.1137634,426.1666667,227.1782796,0,,,-189.9354839,2020-09-22 16:36:25,1.330120482,30.02666667,1801.6
./MA_385_1_DMSO/20200922-173625-144.tif,71.39784946,antisolvent,420.5546237,353.9086022,353.8019355,0,,,-66.75268817,2020-09-22 17:36:25,0.4674698795,31.02666667,1861.6
./MA_385_1_DMSO/20200922-173625-144.tif,71.39784946,solvent,417.1137634,424.7903226,226.4901075,0,,,-190.6236559,2020-09-22 17:36:25,1.334939759,31.02666667,1861.6
./MA_385_1_DMSO/20200922-183625-144.tif,71.39784946,antisolvent,420.5546237,353.9086022,358.6191398,0,,,-61.93548387,2020-09-22 18:36:25,0.4337349398,32.02666667,1921.6
./MA_385_1_DMSO/20200922-183625-144.tif,71.39784946,solvent,417.1137634,428.2311828,225.1137634,0,,,-192,2020-09-22 18:36:25,1.344578313,32.02666667,1921.6
./MA_385_1_DMSO/20200922-193625-136.tif,71.39784946,antisolvent,420.5546237,354.5967742,366.1890323,0,,,-54.3655914,2020-09-22 19:36:25,0.3807228916,33.02666667,1981.6
./MA_385_1_DMSO/20200922-193625-136.tif,71.39784946,solvent,417.1137634,426.8548387,223.0492473,0,,,-194.0645161,2020-09-22 19:36:25,1.359036145,33.02666667,1981.6
./MA_385_1_DMSO/20200922-203625-140.tif,71.39784946,antisolvent,420.5546237,355.2849462,371.0062366,0,,,-49.5483871,2020-09-22 20:36:25,0.3469879518,34.02666667,2041.6
./MA_385_1_DMSO/20200922-203625-140.tif,71.39784946,solvent,417.1137634,426.8548387,222.3610753,0,,,-194.7526882,2020-09-22 20:36:25,1.363855422,34.02666667,2041.6
./MA_385_1_DMSO/20200922-213625-141.tif,71.39784946,antisolvent,420.5546237,352.5322581,379.2643011,0,,,-41.29032258,2020-09-22 21:36:25,0.2891566265,35.02666667,2101.6
./MA_385_1_DMSO/20200922-213625-141.tif,71.39784946,solvent,417.1137634,426.1666667,221.6729032,0,,,-195.4408602,2020-09-22 21:36:25,1.368674699,35.02666667,2101.6
./MA_385_1_DMSO/20200922-223625-140.tif,71.39784946,antisolvent,420.5546237,349.0913978,389.5868817,0,,,-30.96774194,2020-09-22 22:36:25,0.2168674699,36.02666667,2161.6
./MA_385_1_DMSO/20200922-223625-140.tif,71.39784946,solvent,417.1137634,426.8548387,220.2965591,0,,,-196.8172043,2020-09-22 22:36:25,1.378313253,36.02666667,2161.6
./MA_385_1_DMSO/20200922-233625-136.tif,71.39784946,antisolvent,420.5546237,351.155914,393.715914,0,,,-26.83870968,2020-09-22 23:36:25,0.1879518072,37.02666667,2221.6
./MA_385_1_DMSO/20200922-233625-136.tif,71.39784946,solvent,417.1137634,423.4139785,219.6083871,0,,,-197.5053763,2020-09-22 23:36:25,1.38313253,37.02666667,2221.6
./MA_385_1_DMSO/20200923-003625-143.tif,71.39784946,antisolvent,420.5546237,351.155914,400.5976344,0,,,-19.95698925,2020-09-23 0:36:25,0.1397590361,38.02666667,2281.6
./MA_385_1_DMSO/20200923-003625-143.tif,71.39784946,solvent,417.1137634,426.1666667,218.9202151,0,,,-198.1935484,2020-09-23 0:36:25,1.387951807,38.02666667,2281.6
./MA_385_1_DMSO/20200923-013625-143.tif,71.39784946,antisolvent,420.5546237,351.155914,411.6083871,0,,,-8.946236559,2020-09-23 1:36:25,0.06265060241,39.02666667,2341.6
./MA_385_1_DMSO/20200923-013625-143.tif,71.39784946,solvent,417.1137634,425.4784946,220.9847312,0,,,-196.1290323,2020-09-23 1:36:25,1.373493976,39.02666667,2341.6
