Repository: darkreactions/rapid2

# A spatiotemporal route to understanding metal halide perovskite crystallization

<center><h3>Mansoor Ani Najeeb<sup>1</sup>, Rodolfo Keesey<sup>1</sup>, Margaret Zeile<sup>1</sup>, Zhi Li<sup>2</sup>, Venkateswaran Shekar<sup>3</sup>, Nicholas Leiby<sup>4</sup>, Matthias Zeller<sup>5</sup>, Emory Chan<sup>2</sup>, Joshua Schrier<sup>6</sup>, Alexander J. Norquist<sup>1</sup></h3></center>
1. Department of Chemistry, Haverford College, 370 Lancaster Avenue, Haverford, Pennsylvania 19041, USA
2. Molecular Foundry, Lawrence Berkeley National Laboratory, 1 Cyclotron Road, Berkeley, California 94720, USA
3.

File: data/Diffusion_rate_and_crystal_height_all_CSV/get_liquid_height_and_crystal_start_MA_357_2_DMF.csv
filename,x,y,measurement_name,half_cm_num_pixels,tube_bottom,crystal_present,y_location_of_mean_crystal_verts,height_cm_of_mean_crystal_vertex_from_bottom,liquid_height_pixels,file_time,liquid height (cm),elapsed hours,elapsed_minutes
./MA_357_2_DMF/20200705-183836-60.tif,238.86853132958828,108.49987356176501,antisolvent,87.81532603522132,463.62184673964776,0,,,-355.12197317788275,2020-07-05 18:38:36,2.02198174972014,0.0,0.0
./MA_357_2_DMF/20200705-183836-60.tif,449.1172534002853,331.753671224464,solvent,87.81532603522132,456.6863738355885,0,,,-124.93270261112451,2020-07-05 18:38:36,0.7113376915609014,0.0,0.0
./MA_357_2_DMF/20200705-193836-668.tif,238.7221391174271,136.8386822601483,antisolvent,87.81532603522132,463.62184673964776,0,,,-326.7831644794995,2020-07-05 19:38:36,1.860627177700348,1.0,60.0
./MA_357_2_DMF/20200705-193836-668.tif,449.6421091997008,313.08128782212555,solvent,87.81532603522132,456.6863738355885,0,,,-143.60508601346294,2020-07-05 19:38:36,0.8176538908246224,1.0,60.0
./MA_357_2_DMF/20200705-203837-278.tif,238.86853132958828,155.75164821270516,antisolvent,87.81532603522132,463.62184673964776,0,,,-307.8701985269426,2020-07-05 20:38:37,1.752941157466413,2.000277777777778,120.01666666666667
./MA_357_2_DMF/20200705-203837-278.tif,451.2847659989522,299.67448476419264,solvent,87.81532603522132,456.6863738355885,0,,,-157.01188907139584,2020-07-05 20:38:37,0.8939891028157254,2.000277777777778,120.01666666666667
./MA_357_2_DMF/20200705-213838-846.tif,240.76198408920925,173.14792275787045,antisolvent,87.81532603522132,463.62184673964776,0,,,-290.4739239817773,2020-07-05 21:38:38,1.6538908246225317,3.0005555555555556,180.03333333333333
./MA_357_2_DMF/20200705-213838-846.tif,450.45804718841373,292.6828381043041,solvent,87.81532603522132,456.6863738355885,0,,,-164.0035357312844,2020-07-05 21:38:38,0.9337979094076654,3.0005555555555556,180.03333333333333
./MA_357_2_DMF/20200705-223839-694.tif,238.0015262901215,184.79631703484273,antisolvent,87.81532603522132,463.62184673964776,0,,,-278.82552970480504,2020-07-05 22:38:39,1.5875675824113697,4.0008333333333335,240.05
./MA_357_2_DMF/20200705-223839-694.tif,454.319283637086,282.7678864945902,solvent,87.81532603522132,456.6863738355885,0,,,-173.9184873409983,2020-07-05 22:38:39,0.9902513330716461,4.0008333333333335,240.05
./MA_357_2_DMF/20200705-233840-304.tif,241.98589107227855,198.03403141361258,antisolvent,87.81532603522132,463.62184673964776,0,,,-265.5878153260352,2020-07-05 23:38:40,1.5121951219512193,5.001111111111111,300.06666666666666
./MA_357_2_DMF/20200705-233840-304.tif,452.0899231658394,274.3242333582648,solvent,87.81532603522132,456.6863738355885,0,,,-182.3621404773237,2020-07-05 23:38:40,1.038327526132404,5.001111111111111,300.06666666666666
./MA_357_2_DMF/20200706-001240-648.tif,242.33655148745544,206.90494554124592,antisolvent,87.81532603522132,463.62184673964776,1,292.25324675324674,0.975732868757259,-256.71690119840184,2020-07-06 00:12:40,1.4616862043843966,5.567777777777778,334.06666666666666
./MA_357_2_DMF/20200706-001240-648.tif,453.0187760778859,270.62981594205513,solvent,87.81532603522132,456.6863738355885,1,292.25324675324674,0.9362439024390244,-186.05655789353335,2020-07-06 00:12:40,1.0593626778707685,5.567777777777778,334.06666666666666
./MA_357_2_DMF/20200706-003840-913.tif,239.73553636905507,212.54047829778006,antisolvent,87.81532603522132,463.62184673964776,1,,,-251.0813684418677,2020-07-06 00:38:40,1.4295987942990898,6.001111111111111,360.06666666666666
./MA_357_2_DMF/20200706-003840-913.tif,452.1517710384191,269.32930838285495,solvent,87.81532603522132,456.6863738355885,1,,,-187.35706545273354,2020-07-06 00:38:40,1.0667674648135317,6.001111111111111,360.06666666666666
./MA_357_2_DMF/20200706-013841-522.tif,238.7221391174271,225.77592302984976,antisolvent,87.81532603522132,463.62184673964776,1,,,-237.845923709798,2020-07-06 01:38:41,1.3542392566782808,7.001388888888889,420.0833333333333
./MA_357_2_DMF/20200706-013841-522.tif,451.68195417148297,262.4931325219284,solvent,87.81532603522132,456.6863738355885,1,,,-194.1932413136601,2020-07-06 01:38:41,1.105691056910569,7.001388888888889,420.0833333333333
./MA_357_2_DMF/20200706-023842-130.tif,246.23807416505605,236.38311688311683,antisolvent,87.81532603522132,463.62184673964776,1,,,-227.23872985653094,2020-07-06 02:38:42,1.293844367015099,8.001666666666667,480.1
./MA_357_2_DMF/20200706-023842-130.tif,451.71826851868565,256.75773531058644,solvent,87.81532603522132,456.6863738355885,1,,,-199.92863852500204,2020-07-06 02:38:42,1.1383470719269086,8.001666666666667,480.1
./MA_357_2_DMF/20200706-033842-739.tif,242.8018290609914,248.21421771945336,antisolvent,87.81532603522132,463.62184673964776,1,,,-215.4076290201944,2020-07-06 03:38:42,1.2264808362369335,9.001666666666667,540.1
./MA_357_2_DMF/20200706-033842-739.tif,452.0899231658394,250.6620316855919,solvent,87.81532603522132,456.6863738355885,1,,,-206.02434214999658,2020-07-06 03:38:42,1.173054587688734,9.001666666666667,540.1
./MA_357_2_DMF/20200706-043843-349.tif,241.03604392825525,261.9597655473872,antisolvent,87.81532603522132,463.62184673964776,1,,,-201.6620811922606,2020-07-06 04:38:43,1.1482168904740908,10.001944444444444,600.1166666666667
./MA_357_2_DMF/20200706-043843-349.tif,452.1517710384191,243.7526597185846,solvent,87.81532603522132,456.6863738355885,1,,,-212.9337141170039,2020-07-06 04:38:43,1.2123949413545398,10.001944444444444,600.1166666666667
./MA_357_2_DMF/20200706-053843-958.tif,244.0257360440607,271.06048140341335,antisolvent,87.81532603522132,463.62184673964776,1,,,-192.56136533623442,2020-07-06 05:38:43,1.0963995354239255,11.001944444444444,660.1166666666667
./MA_357_2_DMF/20200706-053843-958.tif,454.12976813762157,239.23889984361193,solvent,87.81532603522132,456.6863738355885,1,,,-217.44747399197655,2020-07-06 05:38:43,1.238095238095238,11.001944444444444,660.1166666666667
./MA_357_2_DMF/20200706-063845-100.tif,238.0015262901215,282.3343839748568,antisolvent,87.81532603522132,463.62184673964776,1,,,-181.28746276479097,2020-07-06 06:38:45,1.0322085617041352,12.0025,720.15
./MA_357_2_DMF/20200706-063845-100.tif,453.0187760778859,234.21560428444985,solvent,87.81532603522132,456.6863738355885,1,,,-222.47076955113863,2020-07-06 06:38:45,1.2666967122681363,12.0025,720.15
./MA_357_2_DMF/20200706-073846-492.tif,455.3536751206909,228.63170599034476,solvent,87.81532603522132,456.6863738355885,1,,,-228.05466784524373,2020-07-06 07:38:46,1.2984901277584204,13.002777777777778,780.1666666666666
./MA_357_2_DMF/20200706-073846-492.tif,246.47355001019923,290.2350241381655,antisolvent,87.81532603522132,463.62184673964776,1,,,-173.38682260148227,2020-07-06 07:38:46,0.9872241579558652,13.002777777777778,780.1666666666666
./MA_357_2_DMF/20200706-083847-460.tif,245.80457164532265,301.4084948431263,antisolvent,87.81532603522132,463.62184673964776,1,,,-162.2133518965215,2020-07-06 08:38:47,0.9236050198769422,14.003055555555555,840.1833333333333
./MA_357_2_DMF/20200706-083847-460.tif,456.0532937160196,222.9445387713816,solvent,87.81532603522132,456.6863738355885,1,,,-233.7418350642069,2020-07-06 08:38:47,1.33087153243875,14.003055555555555,840.1833333333333
./MA_357_2_DMF/20200706-093848-430.tif,458.6174270755423,217.61654314272118,solvent,87.81532603522132,456.6863738355885,1,,,-239.0698306928673,2020-07-06 09:38:48,1.3612078977932636,15.003333333333334,900.2
./MA_357_2_DMF/20200706-093848-430.tif,245.6576120214864,309.00159787856126,antisolvent,87.81532603522132,463.62184673964776,1,,,-154.6202488610865,2020-07-06 09:38:48,0.8803716608594655,15.003333333333334,900.2
./MA_357_2_DMF/20200706-103849-400.tif,456.9202987554864,211.23997073857987,solvent,87.81532603522132,456.6863738355885,1,,,-245.4464030970086,2020-07-06 10:38:49,1.3975146149236182,16.003611111111113,960.2166666666667
./MA_357_2_DMF/20200706-103849-400.tif,243.63705904665568,317.4480880732619,antisolvent,87.81532603522132,463.62184673964776,1,,,-146.17375866638588,2020-07-06 10:38:49,0.8322793142495305,16.003611111111113,960.2166666666667
./MA_357_2_DMF/20200706-113850-368.tif,245.24964302713,328.5841096076698,antisolvent,87.81532603522132,463.62184673964776,1,,,-135.03773713197796,2020-07-06 11:38:50,0.7688734030197445,17.003888888888888,1020.2333333333333
./MA_357_2_DMF/20200706-113850-368.tif,452.9058611545523,205.78544230638477,solvent,87.81532603522132,456.6863738355885,1,,,-250.90093152920372,2020-07-06 11:38:50,1.4285714285714284,17.003888888888888,1020.2333333333333
./MA_357_2_DMF/20200706-123851-336.tif,244.07056156638907,338.6897115401983,antisolvent,87.81532603522132,463.62184673964776,1,,,-124.93213519944948,2020-07-06 12:38:51,0.711334460851066,18.004166666666666,1080.25
./MA_357_2_DMF/20200706-123851-336.tif,455.1862886765528,202.56992034391197,solvent,87.81532603522132,456.6863738355885,1,,,-254.1164534916765,2020-07-06 12:38:51,1.4468798612087057,18.004166666666666,1080.25
./MA_357_2_DMF/20200706-133852-308.tif,247.28948799891214,348.1666213367784,antisolvent,87.81532603522132,463.62184673964776,1,,,-115.45522540286936,2020-07-06 13:38:52,0.6573751451800232,19.004444444444445,1140.2666666666667
./MA_357_2_DMF/20200706-133852-308.tif,457.39352009247307,196.4021554361869,solvent,87.81532603522132,456.6863738355885,1,,,-260.2842183994016,2020-07-06 13:38:52,1.4819976771196282,19.004444444444445,1140.2666666666667
./MA_357_2_DMF/20200706-143853-276.tif,244.50406408612247,359.4978324874013,antisolvent,87.81532603522132,463.62184673964776,1,,,-104.12401425224647,2020-07-06 14:38:53,0.592857869766856,20.004722222222224,1200.2833333333333
./MA_357_2_DMF/20200706-143853-276.tif,454.75278615681947,193.03286490977723,solvent,87.81532603522132,456.6863738355885,1,,,-263.65350892581125,2020-07-06 14:38:53,1.5011816321223022,20.004722222222224,1200.2833333333333
./MA_357_2_DMF/20200706-153854-244.tif,232.19463520772422,367.749133065887,antisolvent,87.81532603522132,463.62184673964776,1,,,-95.87271367376076,2020-07-06 15:38:54,0.5458768873403018,21.005,1260.3
./MA_357_2_DMF/20200706-153854-244.tif,452.9058611545523,189.874651526484,solvent,87.81532603522132,456.6863738355885,1,,,-266.8117223091045,2020-07-06 15:38:54,1.519163763066202,21.005,1260.3
./MA_357_2_DMF/20200706-163852-885.tif,251.0066018821234,379.4389483951375,antisolvent,87.81532603522132,463.62184673964776,1,,,-84.18289834451025,2020-07-06 16:38:52,0.4793178033111546,22.004444444444445,1320.2666666666667
./MA_357_2_DMF/20200706-163852-885.tif,453.8857811173527,183.06230695590915,solvent,87.81532603522132,456.6863738355885,1,,,-273.62406687967933,2020-07-06 16:38:52,1.5579516653501526,22.004444444444445,1320.2666666666667
./MA_357_2_DMF/20200706-173853-494.tif,242.8018290609914,387.739613789352,antisolvent,87.81532603522132,463.62184673964776,1,,,-75.88223295029576,2020-07-06 17:38:53,0.43205574912891975,23.004722222222224,1380.2833333333333
./MA_357_2_DMF/20200706-173853-494.tif,451.27398517712663,179.26745767321688,solvent,87.81532603522132,456.6863738355885,1,,,-277.4189161623716,2020-07-06 17:38:53,1.5795586527293841,23.004722222222224,1380.2833333333333

File: data/Diffusion_rate_and_crystal_height_all_CSV/get_liquid_height_and_crystal_start_MA_357_4_DMF_DMSO.csv
filename,half_cm_num_pixels,measurement_name,tube_bottom,x,y,crystal_present,y_location_of_mean_crystal_verts,height_cm_of_mean_crystal_vertex_from_bottom,liquid_height_pixels,file_time,liquid height (cm),elapsed hours,elapsed_minutes
./MA_357_4_DMF_DMSO/20200706-182550-46.tif,103.3207299,antisolvent,551.069949,381.7456025,134.8279632,0,,,-416.2419859,2020-07-06 18:25:50,2.014319809,0,0
./MA_357_4_DMF_DMSO/20200706-182550-46.tif,103.3207299,solvent,549.0972382,507.0127404,402.1302811,0,,,-146.9669571,2020-07-06 18:25:50,0.7112171838,0,0
./MA_357_4_DMF_DMSO/20200706-192550-41.tif,103.3207299,antisolvent,551.069949,380.7592471,164.4186257,0,,,-386.6513234,2020-07-06 19:25:50,1.871121718,1,60
./MA_357_4_DMF_DMSO/20200706-192550-41.tif,103.3207299,solvent,549.0972382,500.1082525,385.362239,0,,,-163.7349992,2020-07-06 19:25:50,0.7923627685,1,60
./MA_357_4_DMF_DMSO/20200706-202550-46.tif,103.3207299,antisolvent,551.069949,382.7319579,186.1184448,0,,,-364.9515042,2020-07-06 20:25:50,1.766109785,2,120
./MA_357_4_DMF_DMSO/20200706-202550-46.tif,103.3207299,solvent,549.0972382,500.1082525,374.5123294,0,,,-174.5849088,2020-07-06 20:25:50,0.8448687351,2,120
./MA_357_4_DMF_DMSO/20200706-212550-41.tif,103.3207299,antisolvent,551.069949,384.7046687,205.8455532,0,,,-345.2243959,2020-07-06 21:25:50,1.670644391,3,180
./MA_357_4_DMF_DMSO/20200706-212550-41.tif,103.3207299,solvent,549.0972382,505.0400296,365.6351307,0,,,-183.4621075,2020-07-06 21:25:50,0.8878281623,3,180
./MA_357_4_DMF_DMSO/20200706-222550-59.tif,103.3207299,antisolvent,551.069949,379.7728917,222.6135953,0,,,-328.4563538,2020-07-06 22:25:50,1.589498807,4,240
./MA_357_4_DMF_DMSO/20200706-222550-59.tif,103.3207299,solvent,549.0972382,500.1082525,356.7579319,0,,,-192.3393063,2020-07-06 22:25:50,0.9307875895,4,240
./MA_357_4_DMF_DMSO/20200706-232550-58.tif,103.3207299,solvent,549.0972382,500.1082525,348.8670886,0,,,-200.2301496,2020-07-06 23:25:50,0.968973747,5,300
./MA_357_4_DMF_DMSO/20200706-232550-58.tif,103.3207299,antisolvent,551.069949,382.7319579,240.3679928,0,,,-310.7019563,2020-07-06 23:25:50,1.503579952,5,300
./MA_357_4_DMF_DMSO/20200707-002550-70.tif,103.3207299,antisolvent,551.069949,382.7319579,259.1087457,0,,,-291.9612034,2020-07-07 0:25:50,1.412887828,6,360
./MA_357_4_DMF_DMSO/20200707-002550-70.tif,103.3207299,solvent,549.0972382,498.1355417,343.9353115,0,,,-205.1619267,2020-07-07 0:25:50,0.9928400955,6,360
./MA_357_4_DMF_DMSO/20200707-012550-61.tif,103.3207299,antisolvent,551.069949,379.7728917,273.9040769,0,,,-277.1658721,2020-07-07 1:25:50,1.341288783,7,420
./MA_357_4_DMF_DMSO/20200707-012550-61.tif,103.3207299,solvent,549.0972382,498.1355417,338.017179,0,,,-211.0800592,2020-07-07 1:25:50,1.021479714,7,420
./MA_357_4_DMF_DMSO/20200707-022550-56.tif,103.3207299,antisolvent,551.069949,385.6910242,289.6857636,0,,,-261.3841854,2020-07-07 2:25:50,1.264916468,8,480
./MA_357_4_DMF_DMSO/20200707-022550-56.tif,103.3207299,solvent,549.0972382,502.0809633,334.0717574,0,,,-215.0254808,2020-07-07 2:25:50,1.040572792,8,480
./MA_357_4_DMF_DMSO/20200707-032550-61.tif,103.3207299,antisolvent,551.069949,383.7183133,304.4810949,0,,,-246.5888542,2020-07-07 3:25:50,1.193317422,9,540
./MA_357_4_DMF_DMSO/20200707-032550-61.tif,103.3207299,solvent,549.0972382,500.1082525,328.1536249,0,,,-220.9436133,2020-07-07 3:25:50,1.069212411,9,540
./MA_357_4_DMF_DMSO/20200707-042550-62.tif,103.3207299,antisolvent,551.069949,384.7046687,321.2491369,0,,,-229.8208121,2020-07-07 4:25:50,1.112171838,10,600
./MA_357_4_DMF_DMSO/20200707-042550-62.tif,103.3207299,solvent,549.0972382,499.1218971,324.2082032,0,,,-224.889035,2020-07-07 4:25:50,1.088305489,10,600
./MA_357_4_DMF_DMSO/20200707-052550-58.tif,103.3207299,antisolvent,551.069949,385.6910242,335.0581128,0,,,-216.0118363,2020-07-07 5:25:50,1.045346062,11,660
./MA_357_4_DMF_DMSO/20200707-052550-58.tif,103.3207299,solvent,549.0972382,497.1491863,319.2764261,0,,,-229.8208121,2020-07-07 5:25:50,1.112171838,11,660
./MA_357_4_DMF_DMSO/20200707-062550-61.tif,103.3207299,solvent,549.0972382,497.1491863,317.3037153,0,,,-231.7935229,2020-07-07 6:25:50,1.121718377,12,720
./MA_357_4_DMF_DMSO/20200707-062550-61.tif,103.3207299,antisolvent,551.069949,382.7319579,348.8670886,0,,,-202.2028604,2020-07-07 6:25:50,0.9785202864,12,720
./MA_357_4_DMF_DMSO/20200707-072550-57.tif,103.3207299,antisolvent,551.069949,387.663735,361.689709,0,,,-189.38024,2020-07-07 7:25:50,0.9164677804,13,780
./MA_357_4_DMF_DMSO/20200707-072550-57.tif,103.3207299,solvent,549.0972382,501.0946079,312.3719382,0,,,-236.7253,2020-07-07 7:25:50,1.145584726,13,780
./MA_357_4_DMF_DMSO/20200707-082552-407.tif,103.3207299,antisolvent,551.069949,387.663735,375.4986849,0,,,-175.5712642,2020-07-07 8:25:52,0.8496420048,14.00055556,840.0333333
./MA_357_4_DMF_DMSO/20200707-082552-407.tif,103.3207299,solvent,549.0972382,502.0809633,310.3992274,0,,,-238.6980108,2020-07-07 8:25:52,1.155131265,14.00055556,840.0333333
./MA_357_4_DMF_DMSO/20200707-092552-422.tif,103.3207299,antisolvent,551.069949,384.7046687,388.3213053,0,,,-162.7486438,2020-07-07 9:25:52,0.7875894988,15.00055556,900.0333333
./MA_357_4_DMF_DMSO/20200707-092552-422.tif,103.3207299,solvent,549.0972382,498.1355417,306.4538057,0,,,-242.6434325,2020-07-07 9:25:52,1.174224344,15.00055556,900.0333333
./MA_357_4_DMF_DMSO/20200707-102552-435.tif,103.3207299,antisolvent,551.069949,385.6910242,402.1302811,0,,,-148.9396679,2020-07-07 10:25:52,0.7207637232,16.00055556,960.0333333
./MA_357_4_DMF_DMSO/20200707-102552-435.tif,103.3207299,solvent,549.0972382,497.1491863,304.4810949,0,,,-244.6161434,2020-07-07 10:25:52,1.183770883,16.00055556,960.0333333
./MA_357_4_DMF_DMSO/20200707-112501-765.tif,103.3207299,antisolvent,551.069949,389.6364458,414.9529015,0,,,-136.1170475,2020-07-07 11:25:01,0.6587112172,16.98638889,1019.183333
./MA_357_4_DMF_DMSO/20200707-112501-765.tif,103.3207299,solvent,549.0972382,500.1082525,301.5220286,0,,,-247.5752096,2020-07-07 11:25:01,1.198090692,16.98638889,1019.183333
./MA_357_4_DMF_DMSO/20200707-121101-763.tif,103.3207299,antisolvent,551.069949,381.7456025,421.8573894,1,319.8682394,1.118854415,-129.2125596,2020-07-07 12:11:01,0.6252983294,17.75305556,1065.183333
./MA_357_4_DMF_DMSO/20200707-121101-763.tif,103.3207299,solvent,549.0972382,495.1764754,296.5902515,1,319.8682394,1.109307876,-252.5069867,2020-07-07 12:11:01,1.221957041,17.75305556,1065.183333
./MA_357_4_DMF_DMSO/20200707-122501-765.tif,103.3207299,antisolvent,551.069949,391.6091567,426.7891665,1,,,-124.2807825,2020-07-07 12:25:01,0.6014319809,17.98638889,1079.183333
./MA_357_4_DMF_DMSO/20200707-122501-765.tif,103.3207299,solvent,549.0972382,503.0673188,299.5493178,1,,,-249.5479204,2020-07-07 12:25:01,1.207637232,17.98638889,1079.183333
./MA_357_4_DMF_DMSO/20200707-132501-768.tif,103.3207299,solvent,549.0972382,500.1082525,295.6038961,1,,,-253.4933421,2020-07-07 13:25:01,1.22673031,18.98638889,1139.183333
./MA_357_4_DMF_DMSO/20200707-132501-768.tif,103.3207299,antisolvent,551.069949,390.6228012,440.5981424,1,,,-110.4718067,2020-07-07 13:25:01,0.5346062053,18.98638889,1139.183333
./MA_357_4_DMF_DMSO/20200707-142501-769.tif,103.3207299,antisolvent,551.069949,387.663735,451.4480519,1,,,-99.62189709,2020-07-07 14:25:01,0.4821002387,19.98638889,1199.183333
./MA_357_4_DMF_DMSO/20200707-142501-769.tif,103.3207299,solvent,549.0972382,501.0946079,293.6311853,1,,,-255.4660529,2020-07-07 14:25:01,1.23627685,19.98638889,1199.183333
./MA_357_4_DMF_DMSO/20200707-152501-762.tif,103.3207299,antisolvent,551.069949,388.6500904,467.2297386,1,,,-83.84021042,2020-07-07 15:25:01,0.4057279236,20.98638889,1259.183333
./MA_357_4_DMF_DMSO/20200707-152501-762.tif,103.3207299,solvent,549.0972382,499.1218971,290.672119,1,,,-258.4251192,2020-07-07 15:25:01,1.250596659,20.98638889,1259.183333
./MA_357_4_DMF_DMSO/20200707-162501-768.tif,103.3207299,antisolvent,551.069949,389.6364458,477.0932928,1,,,-73.97665626,2020-07-07 16:25:01,0.3579952267,21.98638889,1319.183333
./MA_357_4_DMF_DMSO/20200707-162501-768.tif,103.3207299,solvent,549.0972382,497.1491863,289.6857636,1,,,-259.4114746,2020-07-07 16:25:01,1.255369928,21.98638889,1319.183333
./MA_357_4_DMF_DMSO/20200707-172501-769.tif,103.3207299,antisolvent,551.069949,386.6773796,489.9159132,1,,,-61.15403584,2020-07-07 17:25:01,0.2959427208,22.98638889,1379.183333
./MA_357_4_DMF_DMSO/20200707-172501-769.tif,103.3207299,solvent,549.0972382,501.0946079,285.7403419,1,,,-263.3568963,2020-07-07 17:25:01,1.274463007,22.98638889,1379.183333
./MA_357_4_DMF_DMSO/20200707-182501-770.tif,103.3207299,antisolvent,551.069949,386.6773796,506.6839553,1,,,-44.38599375,2020-07-07 18:25:01,0.214797136,23.98638889,1439.183333
./MA_357_4_DMF_DMSO/20200707-182501-770.tif,103.3207299,solvent,549.0972382,495.1764754,283.7676311,1,,,-265.3296071,2020-07-07 18:25:01,1.284009547,23.98638889,1439.183333

File: data/Diffusion_rate_and_crystal_height_all_CSV/get_liquid_height_and_crystal_start_MA_358_5_GBL_DMF.csv
filename,half_cm_num_pixels,measurement_name,tube_bottom,x,y,crystal_present,y_location_of_mean_crystal_verts,height_cm_of_mean_crystal_vertex_from_bottom,liquid_height_pixels,file_time,liquid height (cm),elapsed hours,elapsed_minutes
./MA_358_5_GBL_DMF/20200708-154343-657.tif,114.83870967741933,antisolvent,576.5709677419355,367.67204301075265,115.49569892473119,0,,,-461.07526881720435,2020-07-08 15:43:43,2.0074906367041203,0.0,0.0
./MA_358_5_GBL_DMF/20200708-154343-657.tif,114.83870967741933,solvent,590.3344086021506,495.8440860215054,428.61397849462367,0,,,-161.7204301075269,2020-07-08 15:43:43,0.7041198501872662,0.0,0.0
./MA_358_5_GBL_DMF/20200708-154743-660.tif,114.83870967741933,antisolvent,576.5709677419355,367.67204301075265,118.07634408602155,1,441.5129870129869,0.5880333430614337,-458.494623655914,2020-07-08 15:47:43,1.9962546816479405,0.06666666666666667,4.0
./MA_358_5_GBL_DMF/20200708-154743-660.tif,114.83870967741933,solvent,590.3344086021506,494.1236559139785,425.1731182795699,1,441.5129870129869,0.6479584366943925,-165.16129032258067,2020-07-08 15:47:43,0.7191011235955058,0.06666666666666667,4.0
./MA_358_5_GBL_DMF/20200708-164343-662.tif,114.83870967741933,solvent,590.3344086021506,499.2849462365592,411.40967741935486,1,,,-178.9247311827957,2020-07-08 16:43:43,0.7790262172284647,1.0,60.0
./MA_358_5_GBL_DMF/20200708-164343-662.tif,114.83870967741933,antisolvent,576.5709677419355,370.252688172043,148.183870967742,1,,,-428.38709677419354,2020-07-08 16:43:43,1.865168539325843,1.0,60.0
./MA_358_5_GBL_DMF/20200708-174343-660.tif,114.83870967741933,antisolvent,576.5709677419355,367.67204301075265,169.689247311828,1,,,-406.8817204301075,2020-07-08 17:43:43,1.771535580524345,2.0,120.0
./MA_358_5_GBL_DMF/20200708-174343-660.tif,114.83870967741933,solvent,590.3344086021506,497.5645161290323,399.3666666666667,1,,,-190.9677419354839,2020-07-08 17:43:43,0.8314606741573036,2.0,120.0
./MA_358_5_GBL_DMF/20200708-184343-655.tif,114.83870967741933,solvent,590.3344086021506,497.5645161290323,387.32365591397854,1,,,-203.01075268817203,2020-07-08 18:43:43,0.8838951310861425,3.0,180.0
./MA_358_5_GBL_DMF/20200708-184343-655.tif,114.83870967741933,antisolvent,576.5709677419355,374.5537634408603,192.91505376344094,1,,,-383.6559139784946,2020-07-08 18:43:43,1.670411985018727,3.0,180.0
./MA_358_5_GBL_DMF/20200708-194343-656.tif,114.83870967741933,antisolvent,576.5709677419355,377.13440860215053,208.39892473118277,1,,,-368.17204301075276,2020-07-08 19:43:43,1.6029962546816485,4.0,240.0
./MA_358_5_GBL_DMF/20200708-194343-656.tif,114.83870967741933,solvent,590.3344086021506,497.5645161290323,378.7215053763441,1,,,-211.61290322580646,2020-07-08 19:43:43,0.9213483146067418,4.0,240.0
./MA_358_5_GBL_DMF/20200708-204343-685.tif,114.83870967741933,antisolvent,576.5709677419355,368.5322580645161,229.9043010752688,1,,,-346.66666666666674,2020-07-08 20:43:43,1.5093632958801504,5.0,300.0
./MA_358_5_GBL_DMF/20200708-204343-685.tif,114.83870967741933,solvent,590.3344086021506,493.26344086021504,370.1193548387097,1,,,-220.2150537634409,2020-07-08 20:43:43,0.9588014981273412,5.0,300.0
./MA_358_5_GBL_DMF/20200708-214343-671.tif,114.83870967741933,solvent,590.3344086021506,495.8440860215054,361.5172043010753,1,,,-228.81720430107526,2020-07-08 21:43:43,0.9962546816479403,6.0,360.0
./MA_358_5_GBL_DMF/20200708-214343-671.tif,114.83870967741933,antisolvent,576.5709677419355,374.5537634408603,249.689247311828,1,,,-326.8817204301075,2020-07-08 21:43:43,1.423220973782772,6.0,360.0
./MA_358_5_GBL_DMF/20200708-224343-696.tif,114.83870967741933,antisolvent,576.5709677419355,371.9731182795699,268.61397849462367,1,,,-307.95698924731187,2020-07-08 22:43:43,1.3408239700374536,7.0,420.0
./MA_358_5_GBL_DMF/20200708-224343-696.tif,114.83870967741933,solvent,590.3344086021506,491.54301075268825,352.9150537634409,1,,,-237.4193548387097,2020-07-08 22:43:43,1.0337078651685396,7.0,420.0
./MA_358_5_GBL_DMF/20200708-234343-693.tif,114.83870967741933,antisolvent,576.5709677419355,372.83333333333337,286.678494623656,1,,,-289.89247311827955,2020-07-08 23:43:43,1.262172284644195,8.0,480.0
./MA_358_5_GBL_DMF/20200708-234343-693.tif,114.83870967741933,solvent,590.3344086021506,493.26344086021504,346.8935483870968,1,,,-243.44086021505376,2020-07-08 23:43:43,1.059925093632959,8.0,480.0
./MA_358_5_GBL_DMF/20200709-004343-685.tif,114.83870967741933,antisolvent,576.5709677419355,372.83333333333337,303.8827956989247,1,,,-272.6881720430108,2020-07-09 00:43:43,1.1872659176029967,9.0,540.0
./MA_358_5_GBL_DMF/20200709-004343-685.tif,114.83870967741933,solvent,590.3344086021506,491.54301075268825,337.43118279569893,1,,,-252.90322580645164,2020-07-09 00:43:43,1.1011235955056184,9.0,540.0
./MA_358_5_GBL_DMF/20200709-014343-706.tif,114.83870967741933,antisolvent,576.5709677419355,372.83333333333337,321.0870967741936,1,,,-255.48387096774195,2020-07-09 01:43:43,1.112359550561798,10.0,600.0
./MA_358_5_GBL_DMF/20200709-014343-706.tif,114.83870967741933,solvent,590.3344086021506,490.6827956989248,330.54946236559147,1,,,-259.7849462365591,2020-07-09 01:43:43,1.1310861423220975,10.0,600.0
./MA_358_5_GBL_DMF/20200709-024343-703.tif,114.83870967741933,solvent,590.3344086021506,489.82258064516134,326.2483870967742,1,,,-264.0860215053764,2020-07-09 02:43:43,1.1498127340823974,11.0,660.0
./MA_358_5_GBL_DMF/20200709-024343-703.tif,114.83870967741933,antisolvent,576.5709677419355,382.29569892473114,339.15161290322584,1,,,-237.4193548387097,2020-07-09 02:43:43,1.0337078651685396,11.0,660.0
./MA_358_5_GBL_DMF/20200709-034343-706.tif,114.83870967741933,antisolvent,576.5709677419355,378.85483870967744,356.35591397849464,1,,,-220.2150537634409,2020-07-09 03:43:43,0.9588014981273412,12.0,720.0
./MA_358_5_GBL_DMF/20200709-034343-706.tif,114.83870967741933,solvent,590.3344086021506,490.6827956989248,321.0870967741936,1,,,-269.247311827957,2020-07-09 03:43:43,1.1722846441947568,12.0,720.0
./MA_358_5_GBL_DMF/20200709-044343-708.tif,114.83870967741933,antisolvent,576.5709677419355,378.85483870967744,370.97956989247314,1,,,-205.5913978494624,2020-07-09 04:43:43,0.8951310861423224,13.0,780.0
./MA_358_5_GBL_DMF/20200709-044343-708.tif,114.83870967741933,solvent,590.3344086021506,494.1236559139785,314.20537634408606,1,,,-276.1290322580645,2020-07-09 04:43:43,1.2022471910112362,13.0,780.0
./MA_358_5_GBL_DMF/20200709-054343-707.tif,114.83870967741933,antisolvent,576.5709677419355,381.4354838709678,387.32365591397854,1,,,-189.247311827957,2020-07-09 05:43:43,0.8239700374531838,14.0,840.0
./MA_358_5_GBL_DMF/20200709-054343-707.tif,114.83870967741933,solvent,590.3344086021506,493.26344086021504,311.6247311827957,1,,,-278.7096774193549,2020-07-09 05:43:43,1.2134831460674163,14.0,840.0
./MA_358_5_GBL_DMF/20200709-064343-708.tif,114.83870967741933,antisolvent,576.5709677419355,378.85483870967744,401.94731182795704,1,,,-174.6236559139785,2020-07-09 06:43:43,0.760299625468165,15.0,900.0
./MA_358_5_GBL_DMF/20200709-064343-708.tif,114.83870967741933,solvent,590.3344086021506,491.54301075268825,304.7430107526882,1,,,-285.5913978494624,2020-07-09 06:43:43,1.2434456928838955,15.0,900.0
./MA_358_5_GBL_DMF/20200709-074343-708.tif,114.83870967741933,solvent,590.3344086021506,493.26344086021504,299.58172043010757,1,,,-290.752688172043,2020-07-09 07:43:43,1.2659176029962549,16.0,960.0
./MA_358_5_GBL_DMF/20200709-074343-708.tif,114.83870967741933,antisolvent,576.5709677419355,377.13440860215053,416.57096774193553,1,,,-160.0,2020-07-09 07:43:43,0.6966292134831462,16.0,960.0
./MA_358_5_GBL_DMF/20200709-084343-707.tif,114.83870967741933,antisolvent,576.5709677419355,377.13440860215053,431.19462365591403,1,,,-145.3763440860215,2020-07-09 08:43:43,0.6329588014981274,17.0,1020.0
./MA_358_5_GBL_DMF/20200709-084343-707.tif,114.83870967741933,solvent,590.3344086021506,496.70430107526886,296.14086021505375,1,,,-294.1935483870968,2020-07-09 08:43:43,1.2808988764044948,17.0,1020.0
./MA_358_5_GBL_DMF/20200709-094343-701.tif,114.83870967741933,antisolvent,576.5709677419355,373.6935483870968,446.6784946236559,1,,,-129.8924731182796,2020-07-09 09:43:43,0.565543071161049,18.0,1080.0
./MA_358_5_GBL_DMF/20200709-094343-701.tif,114.83870967741933,solvent,590.3344086021506,492.4032258064517,290.97956989247314,1,,,-299.35483870967744,2020-07-09 09:43:43,1.3033707865168542,18.0,1080.0
./MA_358_5_GBL_DMF/20200709-104343-703.tif,114.83870967741933,antisolvent,576.5709677419355,371.11290322580646,462.1623655913979,1,,,-114.40860215053766,2020-07-09 10:43:43,0.49812734082397025,19.0,1140.0
./MA_358_5_GBL_DMF/20200709-104343-703.tif,114.83870967741933,solvent,590.3344086021506,492.4032258064517,286.678494623656,1,,,-303.6559139784946,2020-07-09 10:43:43,1.3220973782771537,19.0,1140.0

File: data/Diffusion_rate_and_crystal_height_all_CSV/get_liquid_height_and_crystal_start_MA_359_3_DMSO.csv
filename,half_cm_num_pixels,measurement_name,tube_bottom,x,y,crystal_present,y_location_of_mean_crystal_verts,height_cm_of_mean_crystal_vertex_from_bottom,liquid_height_pixels,file_time,liquid height (cm),elapsed hours,elapsed_minutes
./MA_359_3_DMSO/20200709-164205-243.tif,112.6911064,antisolvent,569.810702,342.2913858,94.38739109,0,,,-475.4233109,2020-07-09 16:42:05,2.10940919,0,0
./MA_359_3_DMSO/20200709-164205-243.tif,112.6911064,solvent,575.7288345,597.7574388,410.0211244,0,,,-165.70771,2020-07-09 16:42:05,0.7352297593,0,0
./MA_359_3_DMSO/20200709-190905-239.tif,112.6911064,antisolvent,569.810702,343.2777412,156.5277823,0,,,-413.2829196,2020-07-09 19:09:05,1.833698031,2.45,147
./MA_359_3_DMSO/20200709-190905-239.tif,112.6911064,solvent,575.7288345,524.7671379,379.4441065,0,,,-196.2847279,2020-07-09 19:09:05,0.8708971554,2.45,147
./MA_359_3_DMSO/20200709-203605-238.tif,112.6911064,antisolvent,569.810702,346.2368075,188.0911557,0,,,-381.7195463,2020-07-09 20:36:05,1.693654267,3.9,234
./MA_359_3_DMSO/20200709-203605-238.tif,112.6911064,solvent,575.7288345,524.7671379,367.6078415,0,,,-208.1209929,2020-07-09 20:36:05,0.9234135667,3.9,234
./MA_359_3_DMSO/20200709-215605-239.tif,112.6911064,antisolvent,569.810702,404.4317771,213.7363965,0,,,-356.0743054,2020-07-09 21:56:05,1.579868709,5.233333333,314
./MA_359_3_DMSO/20200709-215605-239.tif,112.6911064,solvent,575.7288345,523.7807825,358.7306428,0,,,-216.9981917,2020-07-09 21:56:05,0.9628008753,5.233333333,314
./MA_359_3_DMSO/20200709-230405-240.tif,112.6911064,antisolvent,569.810702,412.3226204,236.4225711,0,,,-333.3881309,2020-07-09 23:04:05,1.479212254,6.366666667,382
./MA_359_3_DMSO/20200709-230405-240.tif,112.6911064,solvent,575.7288345,526.7398488,349.853444,0,,,-225.8753904,2020-07-09 23:04:05,1.002188184,6.366666667,382
./MA_359_3_DMSO/20200710-000805-258.tif,112.6911064,antisolvent,569.810702,410.3499096,255.163324,0,,,-314.6473779,2020-07-10 0:08:05,1.396061269,7.433333333,446
./MA_359_3_DMSO/20200710-000805-258.tif,112.6911064,solvent,575.7288345,526.7398488,345.9080224,0,,,-229.8208121,2020-07-10 0:08:05,1.019693654,7.433333333,446
./MA_359_3_DMSO/20200710-011405-276.tif,112.6911064,antisolvent,569.810702,411.336265,275.8767878,0,,,-293.9339142,2020-07-10 1:14:05,1.304157549,8.533333333,512
./MA_359_3_DMSO/20200710-011405-276.tif,112.6911064,solvent,575.7288345,524.7671379,339.0035344,0,,,-236.7253,2020-07-10 1:14:05,1.050328228,8.533333333,512
./MA_359_3_DMSO/20200710-021705-268.tif,112.6911064,antisolvent,569.810702,411.336265,290.672119,0,,,-279.1385829,2020-07-10 2:17:05,1.238512035,9.583333333,575
./MA_359_3_DMSO/20200710-021705-268.tif,112.6911064,solvent,575.7288345,524.7671379,336.0444682,0,,,-239.6843663,2020-07-10 2:17:05,1.06345733,9.583333333,575
./MA_359_3_DMSO/20200710-032205-289.tif,112.6911064,antisolvent,569.810702,411.336265,310.3992274,0,,,-259.4114746,2020-07-10 3:22:05,1.150984683,10.66666667,640
./MA_359_3_DMSO/20200710-032205-289.tif,112.6911064,solvent,575.7288345,523.7807825,329.1399803,0,,,-246.5888542,2020-07-10 3:22:05,1.094091904,10.66666667,640
./MA_359_3_DMSO/20200710-042305-287.tif,112.6911064,antisolvent,569.810702,413.3089758,328.1536249,0,,,-241.6570771,2020-07-10 4:23:05,1.072210066,11.68333333,701
./MA_359_3_DMSO/20200710-042305-287.tif,112.6911064,solvent,575.7288345,528.7125596,327.1672694,0,,,-248.561565,2020-07-10 4:23:05,1.102844639,11.68333333,701
./MA_359_3_DMSO/20200710-052705-285.tif,112.6911064,antisolvent,569.810702,410.3499096,345.9080224,0,,,-223.9026796,2020-07-10 5:27:05,0.9934354486,12.75,765
./MA_359_3_DMSO/20200710-052705-285.tif,112.6911064,solvent,575.7288345,527.7262042,320.2627815,0,,,-255.4660529,2020-07-10 5:27:05,1.133479212,12.75,765
./MA_359_3_DMSO/20200710-063305-302.tif,112.6911064,antisolvent,569.810702,411.336265,362.6760644,0,,,-207.1346375,2020-07-10 6:33:05,0.9190371991,13.85,831
./MA_359_3_DMSO/20200710-063305-302.tif,112.6911064,solvent,575.7288345,523.7807825,317.3037153,0,,,-258.4251192,2020-07-10 6:33:05,1.146608315,13.85,831
./MA_359_3_DMSO/20200710-074005-307.tif,112.6911064,antisolvent,569.810702,412.3226204,378.4577511,0,,,-191.3529508,2020-07-10 7:40:05,0.8490153173,14.96666667,898
./MA_359_3_DMSO/20200710-074005-307.tif,112.6911064,solvent,575.7288345,523.7807825,313.3582936,0,,,-262.3705409,2020-07-10 7:40:05,1.164113786,14.96666667,898
./MA_359_3_DMSO/20200710-084405-320.tif,112.6911064,antisolvent,569.810702,412.3226204,394.2394378,0,,,-175.5712642,2020-07-10 8:44:05,0.7789934354,16.03333333,962
./MA_359_3_DMSO/20200710-084405-320.tif,112.6911064,solvent,575.7288345,530.6852704,311.3855828,0,,,-264.3432517,2020-07-10 8:44:05,1.172866521,16.03333333,962
./MA_359_3_DMSO/20200710-095005-323.tif,112.6911064,antisolvent,569.810702,414.2953313,411.9938353,0,,,-157.8168667,2020-07-10 9:50:05,0.7002188184,17.13333333,1028
./MA_359_3_DMSO/20200710-095005-323.tif,112.6911064,solvent,575.7288345,521.8080717,308.4265165,0,,,-267.3023179,2020-07-10 9:50:05,1.185995624,17.13333333,1028
./MA_359_3_DMSO/20200710-105505-315.tif,112.6911064,antisolvent,569.810702,411.336265,427.7755219,0,,,-142.03518,2020-07-10 10:55:05,0.6301969365,18.21666667,1093
./MA_359_3_DMSO/20200710-105505-315.tif,112.6911064,solvent,575.7288345,523.7807825,304.4810949,0,,,-271.2477396,2020-07-10 10:55:05,1.203501094,18.21666667,1093
./MA_359_3_DMSO/20200710-115905-318.tif,112.6911064,antisolvent,569.810702,408.3771988,443.5572086,0,,,-126.2534933,2020-07-10 11:59:05,0.5601750547,19.28333333,1157
./MA_359_3_DMSO/20200710-115905-318.tif,112.6911064,solvent,575.7288345,522.7944271,303.4947394,0,,,-272.234095,2020-07-10 11:59:05,1.207877462,19.28333333,1157
./MA_359_3_DMSO/20200710-130205-316.tif,112.6911064,antisolvent,569.810702,413.3089758,458.3525399,0,,,-111.4581621,2020-07-10 13:02:05,0.4945295405,20.33333333,1220
./MA_359_3_DMSO/20200710-130205-316.tif,112.6911064,solvent,575.7288345,521.8080717,301.5220286,0,,,-274.2068059,2020-07-10 13:02:05,1.216630197,20.33333333,1220
./MA_359_3_DMSO/20200710-140605-348.tif,112.6911064,antisolvent,569.810702,413.3089758,473.1478711,0,,,-96.66283084,2020-07-10 14:06:05,0.4288840263,21.4,1284
./MA_359_3_DMSO/20200710-140605-348.tif,112.6911064,solvent,575.7288345,526.7398488,299.5493178,0,,,-276.1795167,2020-07-10 14:06:05,1.225382932,21.4,1284
./MA_359_3_DMSO/20200710-150907-755.tif,112.6911064,antisolvent,569.810702,409.3635542,489.9159132,0,,,-79.89478876,2020-07-10 15:09:07,0.3544857768,22.45055556,1347.033333
./MA_359_3_DMSO/20200710-150907-755.tif,112.6911064,solvent,575.7288345,529.698915,297.5766069,0,,,-278.1522275,2020-07-10 15:09:07,1.234135667,22.45055556,1347.033333
./MA_359_3_DMSO/20200710-161307-761.tif,112.6911064,antisolvent,569.810702,409.3635542,509.6430215,0,,,-60.16768042,2020-07-10 16:13:07,0.2669584245,23.51722222,1411.033333
./MA_359_3_DMSO/20200710-161307-761.tif,112.6911064,solvent,575.7288345,525.7534933,295.6038961,0,,,-280.1249384,2020-07-10 16:13:07,1.242888403,23.51722222,1411.033333
./MA_359_3_DMSO/20200710-171407-757.tif,112.6911064,antisolvent,569.810702,409.3635542,518.5202203,0,,,-51.29048167,2020-07-10 17:14:07,0.227571116,24.53388889,1472.033333
./MA_359_3_DMSO/20200710-171407-757.tif,112.6911064,solvent,575.7288345,523.7807825,292.6448299,0,,,-283.0840046,2020-07-10 17:14:07,1.256017505,24.53388889,1472.033333

File: data/Diffusion_rate_and_crystal_height_all_CSV/get_liquid_height_and_crystal_start_MA_359_4_DMF_DMSO.csv
filename,half_cm_num_pixels,measurement_name,tube_bottom,x,y,crystal_present,y_location_of_mean_crystal_verts,height_cm_of_mean_crystal_vertex_from_bottom,liquid_height_pixels,file_time,liquid height (cm),elapsed hours,elapsed_minutes
./MA_359_4_DMF_DMSO/20200709-191427-737.tif,88.77198751,antisolvent,461.2721519,325.0235903,138.5366595,0,,,-322.7354924,2020-07-09 19:14:27,1.817777778,0,0
./MA_359_4_DMF_DMSO/20200709-191427-737.tif,88.77198751,solvent,462.8503206,414.9792043,302.6662009,0,,,-160.1841197,2020-07-09 19:14:27,0.9022222222,0,0
./MA_359_4_DMF_DMSO/20200709-211629-701.tif,88.77198751,antisolvent,461.2721519,325.8126747,166.9436955,0,,,-294.3284564,2020-07-09 21:16:29,1.657777778,2.033888889,122.0333333
./MA_359_4_DMF_DMSO/20200709-211629-701.tif,88.77198751,solvent,462.8503206,416.557373,286.8845142,0,,,-175.9658063,2020-07-09 21:16:29,0.9911111111,2.033888889,122.0333333
./MA_359_4_DMF_DMSO/20200709-224931-204.tif,88.77198751,antisolvent,461.2721519,325.8126747,186.6708039,0,,,-274.601348,2020-07-09 22:49:31,1.546666667,3.584444444,215.0666667
./MA_359_4_DMF_DMSO/20200709-224931-204.tif,88.77198751,solvent,462.8503206,415.7682887,276.6264179,0,,,-186.2239027,2020-07-09 22:49:31,1.048888889,3.584444444,215.0666667
./MA_359_4_DMF_DMSO/20200710-000732-464.tif,88.77198751,antisolvent,461.2721519,325.0235903,200.8743219,0,,,-260.39783,2020-07-10 0:07:32,1.466666667,4.884722222,293.0833333
./MA_359_4_DMF_DMSO/20200710-000732-464.tif,88.77198751,solvent,462.8503206,421.291879,267.9464902,0,,,-194.9038303,2020-07-10 0:07:32,1.097777778,4.884722222,293.0833333
./MA_359_4_DMF_DMSO/20200710-011633-579.tif,88.77198751,antisolvent,461.2721519,324.234506,213.4996712,0,,,-247.7724807,2020-07-10 1:16:33,1.395555556,6.035,362.1
./MA_359_4_DMF_DMSO/20200710-011633-579.tif,88.77198751,solvent,462.8503206,416.557373,261.6338156,0,,,-201.216505,2020-07-10 1:16:33,1.133333333,6.035,362.1
./MA_359_4_DMF_DMSO/20200710-023732-537.tif,88.77198751,antisolvent,461.2721519,327.3908433,228.4922735,0,,,-232.7798783,2020-07-10 2:37:32,1.311111111,7.384722222,443.0833333
./MA_359_4_DMF_DMSO/20200710-023732-537.tif,88.77198751,solvent,462.8503206,413.4010357,254.5320566,0,,,-208.318264,2020-07-10 2:37:32,1.173333333,7.384722222,443.0833333
./MA_359_4_DMF_DMSO/20200710-035633-340.tif,88.77198751,antisolvent,461.2721519,326.601759,241.9067072,0,,,-219.3654447,2020-07-10 3:56:33,1.235555556,8.701666667,522.1
./MA_359_4_DMF_DMSO/20200710-035633-340.tif,88.77198751,solvent,462.8503206,418.924626,248.2193819,0,,,-214.6309387,2020-07-10 3:56:33,1.208888889,8.701666667,522.1
./MA_359_4_DMF_DMSO/20200710-050834-70.tif,88.77198751,antisolvent,461.2721519,325.0235903,252.9538879,0,,,-208.318264,2020-07-10 5:08:34,1.173333333,9.901944444,594.1166667
./MA_359_4_DMF_DMSO/20200710-050834-70.tif,88.77198751,solvent,462.8503206,414.9792043,241.9067072,0,,,-220.9436133,2020-07-10 5:08:34,1.244444444,9.901944444,594.1166667
./MA_359_4_DMF_DMSO/20200710-062334-831.tif,88.77198751,antisolvent,461.2721519,325.8126747,266.3683216,0,,,-194.9038303,2020-07-10 6:23:34,1.097777778,11.15194444,669.1166667
./MA_359_4_DMF_DMSO/20200710-062334-831.tif,88.77198751,solvent,462.8503206,416.557373,236.3831169,0,,,-226.4672037,2020-07-10 6:23:34,1.275555556,11.15194444,669.1166667
./MA_359_4_DMF_DMSO/20200710-072935-501.tif,88.77198751,antisolvent,461.2721519,328.969012,274.2591649,0,,,-187.012987,2020-07-10 7:29:35,1.053333333,12.25222222,735.1333333
./MA_359_4_DMF_DMSO/20200710-072935-501.tif,88.77198751,solvent,462.8503206,420.5027947,233.2267795,0,,,-229.623541,2020-07-10 7:29:35,1.293333333,12.25222222,735.1333333
./MA_359_4_DMF_DMSO/20200710-083636-182.tif,88.77198751,antisolvent,461.2721519,328.1799277,286.0954299,0,,,-175.176722,2020-07-10 8:36:36,0.9866666667,13.36916667,802.15
./MA_359_4_DMF_DMSO/20200710-083636-182.tif,88.77198751,solvent,462.8503206,415.7682887,227.7031892,0,,,-235.1471313,2020-07-10 8:36:36,1.324444444,13.36916667,802.15
./MA_359_4_DMF_DMSO/20200710-094336-862.tif,88.77198751,antisolvent,461.2721519,325.8126747,293.9862732,0,,,-167.2858787,2020-07-10 9:43:36,0.9422222222,14.48583333,869.15
./MA_359_4_DMF_DMSO/20200710-094336-862.tif,88.77198751,solvent,462.8503206,415.7682887,223.7577675,0,,,-239.092553,2020-07-10 9:43:36,1.346666667,14.48583333,869.15
./MA_359_4_DMF_DMSO/20200710-104838-289.tif,88.77198751,antisolvent,461.2721519,325.8126747,303.4552852,0,,,-157.8168667,2020-07-10 10:48:38,0.8888888889,15.56972222,934.1833333
./MA_359_4_DMF_DMSO/20200710-104838-289.tif,88.77198751,solvent,462.8503206,414.9792043,221.3905145,0,,,-241.459806,2020-07-10 10:48:38,1.36,15.56972222,934.1833333
./MA_359_4_DMF_DMSO/20200710-115339-382.tif,88.77198751,antisolvent,461.2721519,325.0235903,315.2915502,0,,,-145.9806017,2020-07-10 11:53:39,0.8222222222,16.65333333,999.2
./MA_359_4_DMF_DMSO/20200710-115339-382.tif,88.77198751,solvent,462.8503206,414.9792043,216.6560085,0,,,-246.194312,2020-07-10 11:53:39,1.386666667,16.65333333,999.2
./MA_359_4_DMF_DMSO/20200710-130040-63.tif,88.77198751,antisolvent,461.2721519,328.1799277,322.3933092,0,,,-138.8788427,2020-07-10 13:00:40,0.7822222222,17.77027778,1066.216667
./MA_359_4_DMF_DMSO/20200710-130040-63.tif,88.77198751,solvent,462.8503206,418.1355417,211.9215025,0,,,-250.928818,2020-07-10 13:00:40,1.413333333,17.77027778,1066.216667
./MA_359_4_DMF_DMSO/20200710-140540-723.tif,88.77198751,antisolvent,461.2721519,328.969012,332.6514056,0,,,-128.6207463,2020-07-10 14:05:40,0.7244444444,18.85361111,1131.216667
./MA_359_4_DMF_DMSO/20200710-140540-723.tif,88.77198751,solvent,462.8503206,414.19012,210.3433339,0,,,-252.5069867,2020-07-10 14:05:40,1.422222222,18.85361111,1131.216667
./MA_359_4_DMF_DMSO/20200710-150741-353.tif,88.77198751,antisolvent,461.2721519,327.3908433,340.5422489,0,,,-120.729903,2020-07-10 15:07:41,0.68,19.88722222,1193.233333
./MA_359_4_DMF_DMSO/20200710-150741-353.tif,88.77198751,solvent,462.8503206,417.3464573,207.1869965,0,,,-255.663324,2020-07-10 15:07:41,1.44,19.88722222,1193.233333
./MA_359_4_DMF_DMSO/20200710-161442-32.tif,88.77198751,antisolvent,461.2721519,327.3908433,350.8003452,0,,,-110.4718067,2020-07-10 16:14:42,0.6222222222,21.00416667,1260.25
./MA_359_4_DMF_DMSO/20200710-161442-32.tif,88.77198751,solvent,462.8503206,419.7137103,204.0306592,0,,,-258.8196614,2020-07-10 16:14:42,1.457777778,21.00416667,1260.25
./MA_359_4_DMF_DMSO/20200710-171742-671.tif,88.77198751,antisolvent,461.2721519,328.1799277,357.1130199,0,,,-104.159132,2020-07-10 17:17:42,0.5866666667,22.05416667,1323.25
./MA_359_4_DMF_DMSO/20200710-171742-671.tif,88.77198751,solvent,462.8503206,416.557373,200.8743219,0,,,-261.9759987,2020-07-10 17:17:42,1.475555556,22.05416667,1323.25
