Repository: darkreactions/rapid2

# A spatiotemporal route to understanding metal halide perovskite crystallization

<center><h3>Mansoor Ani Najeeb<sup>1</sup>, Rodolfo Keesey<sup>1</sup>, Margaret Zeile<sup>1</sup>, Zhi Li<sup>2</sup>, Venkateswaran Shekar<sup>3</sup>, Nicholas Leiby<sup>4</sup>, Matthias Zeller<sup>5</sup>, Emory Chan<sup>2</sup>, Joshua Schrier<sup>6</sup>, Alexander J. Norquist<sup>1</sup></h3></center>
1. Department of Chemistry, Haverford College, 370 Lancaster Avenue, Haverford, Pennsylvania 19041, USA
2. Molecular Foundry, Lawrence Berkeley National Laboratory, 1 Cyclotron Road, Berkeley, California 94720, USA
3.

File: data/RAPID_2_curated_dataset_SIMPLESOLVENT.csv
_out_crystalscore,Perovskite crystal?,amine,solvent,_feat_organic_0_accsitecount_std,_feat_organic_0_aliphaticatomcount_std,_feat_organic_0_aliphaticringcount_std,_feat_organic_0_aromaticatomcount_std,_feat_organic_0_aromaticringcount_std,_feat_organic_0_asa+_std,_feat_organic_0_asa-_std,_feat_organic_0_asa_std,_feat_organic_0_asah_std,_feat_organic_0_asap_std,_feat_organic_0_asavdwp_std,_feat_organic_0_atomcount_c_std,_feat_organic_0_atomcount_n_std,_feat_organic_0_avgpol_std,_feat_organic_0_balabanindex_std,_feat_organic_0_bondcount_std,_feat_organic_0_carboaliphaticringcount_std,_feat_organic_0_carboaromaticringcount_std,_feat_organic_0_carboringcount_std,_feat_organic_0_chainatomcount_std,_feat_organic_0_cyclomaticnumber_std,_feat_organic_0_donsitecount_std,_feat_organic_0_fr_amidine,_feat_organic_0_fr_halogen,_feat_organic_0_fr_nh1,_feat_organic_0_fr_nh2,_feat_organic_0_fr_piperzine,_feat_organic_0_fr_quatn,_feat_organic_0_hacceptorcount_std,_feat_organic_0_hdonorcount_std,_feat_organic_0_heteroaliphaticringcount_std,_feat_organic_0_hyperwienerindex_std,_feat_organic_0_largestringsize_std,_feat_organic_0_maximalprojectionarea_std,_feat_organic_0_maximalprojectionradius_std,_feat_organic_0_maximalprojectionsize_std,_feat_organic_0_minimalprojectionarea_std,_feat_organic_0_minimalprojectionradius_std,_feat_organic_0_minimalprojectionsize_std,_feat_organic_0_molpol_std,_feat_organic_0_organoammoniummolecularweight_std,_feat_organic_0_protpsa_std,_feat_organic_0_refractivity_std,_feat_organic_0_ringatomcount_std,_feat_organic_0_rotatablebondcount_std,_feat_organic_0_saltmolecularweight,_feat_organic_0_smallestringsize_std,_feat_organic_0_vanderwaalsvolume_std,_feat_organic_0_wienerindex_std,_feat_organic_0_wienerpolarity_std,DMF_present,DMSO_present,GBL_present,Expected_Diffusion_Coefficient,Best_Kin_Expected_Diffusion_Coeff_Mols/sec,Best_Kout_Expected_Diffusion_Coeff_Mols/sec,Best_Fit_SSE_Expected_Diffusion_Coeff,Crystallization_Time_Seconds,Crystallization_Height_cm,Expected_DCM_Concentration_Mols/L,Expected_Solvent_Concentration_Mols/L,Expected_FAH_Concentration_Mols/L,Expected_Inorganic_Concentration_Mols/L,Expected_Organic_Concentration_Mols/L
1,NO,"1,3-dap",DMSO,0,5,0,0,0,197.61,43.22,240.84,142.53,98.31,162.05,3,2,9.74,2.19,16,0,0,0,5,0,6,0,2,0,0,0,2,0,2,0,35,0,33.72,4.51,5.16,19.68,2.89,8.91,9.18,76.142,55.28,45.32,0,2,329.952,0,90.86,20,2,0,1,0,1.24E-05,2.47E-07,4.40E-07,0.003834729,1.197831978,1.176151762,8.180124526,5.114497579,1.26503118,0.21907613,0.317875169
1,NO,"1,3-dap",DMF,0,5,0,0,0,197.61,43.22,240.84,142.53,98.31,162.05,3,2,9.74,2.19,16,0,0,0,5,0,6,0,2,0,0,0,2,0,2,0,35,0,33.72,4.51,5.16,19.68,2.89,8.91,9.18,76.142,55.28,45.32,0,2,329.952,0,90.86,20,2,1,0,0,5.55E-06,4.01E-07,5.16E-07,0.001230377,1.324786325,1.316239316,10.85382866,3.008065278,0.812203401,0.14065612,0.212363162
1,NO,"1,3-dap",DMF:DMSO,0,5,0,0,0,197.61,43.22,240.84,142.53,98.31,162.05,3,2,9.74,2.19,16,0,0,0,5,0,6,0,2,0,0,0,2,0,2,0,35,0,33.72,4.51,5.16,19.68,2.89,8.91,9.18,76.142,55.28,45.32,0,2,329.952,0,90.86,20,2,1,1,0,2.07E-06,4.40E-07,5.31E-07,0.003049471,1.169892473,1.165591398,12.14918464,2.286269752,0.592817432,0.104676204,0.157014305
4,NO,"1,3-dap",GBL:DMF,0,5,0,0,0,197.61,43.22,240.84,142.53,98.31,162.05,3,2,9.74,2.19,16,0,0,0,5,0,6,0,2,0,0,0,2,0,2,0,35,0,33.72,4.51,5.16,19.68,2.89,8.91,9.18,76.142,55.28,45.32,0,2,329.952,0,90.86,20,2,1,0,1,1.08E-06,2.50E-07,2.07E-07,0.000694661,16740,0.734821429,10.25232549,3.384686106,0.914076058,0.158298268,0.242103234
1,NO,acet,DMSO,1,4,0,0,0,172.93,39.44,212.36,139.66,72.7,110.9,2,2,6.58,2.32,10,0,0,0,4,0,4,1,1,0,2,0,0,1,2,0,12,0,26.37,3.23,4.26,17.01,3.14,6.02,6.57,59.091,51.61,27.86,0,0,185.996,0,62.84,9,0,0,1,0,1.24E-05,2.36E-07,3.69E-07,0.002451278,1.299107143,1.285714286,9.168136345,4.701741444,1.097698081,0.186370239,0.290737573
1,NO,acet,DMF,1,4,0,0,0,172.93,39.44,212.36,139.66,72.7,110.9,2,2,6.58,2.32,10,0,0,0,4,0,4,1,1,0,2,0,0,1,2,0,12,0,26.37,3.23,4.26,17.01,3.14,6.02,6.57,59.091,51.61,27.86,0,0,185.996,0,62.84,9,0,1,0,0,5.55E-06,4.53E-07,5.75E-07,0.000995382,1.331730769,1.302884615,11.1398456,3.01427441,0.763762582,0.134860689,0.197104084
1,NO,acet,DMF:DMSO,1,4,0,0,0,172.93,39.44,212.36,139.66,72.7,110.9,2,2,6.58,2.32,10,0,0,0,4,0,4,1,1,0,2,0,0,1,2,0,12,0,26.37,3.23,4.26,17.01,3.14,6.02,6.57,59.091,51.61,27.86,0,0,185.996,0,62.84,9,0,1,1,0,2.07E-06,3.30E-07,3.60E-07,0.00271396,1.299232737,1.283887468,12.97681056,1.876948339,0.452647844,0.07377774,0.112203646
4,YES,acet,GBL,1,4,0,0,0,172.93,39.44,212.36,139.66,72.7,110.9,2,2,6.58,2.32,10,0,0,0,4,0,4,1,1,0,2,0,0,1,2,0,12,0,26.37,3.23,4.26,17.01,3.14,6.02,6.57,59.091,51.61,27.86,0,0,185.996,0,62.84,9,0,0,0,1,5.26E-06,2.82E-07,3.16E-07,0.004050082,1980,0.596766744,8.147847854,5.042906073,1.270497669,0.215708635,0.323562952
4,YES,acet,GBL:DMF,1,4,0,0,0,172.93,39.44,212.36,139.66,72.7,110.9,2,2,6.58,2.32,10,0,0,0,4,0,4,1,1,0,2,0,0,1,2,0,12,0,26.37,3.23,4.26,17.01,3.14,6.02,6.57,59.091,51.61,27.86,0,0,185.996,0,62.84,9,0,1,0,1,1.08E-06,1.56E-07,1.11E-07,0.001192873,11700,0.600995025,7.857412384,5.206428266,1.319686825,0.228541309,0.354014969
1,NO,aep,DMSO,0,8,1,0,0,258.43,22.98,281.41,226.65,54.76,235.46,6,2,14.6,2.06,24,0,0,0,3,1,4,0,2,1,0,0,2,0,2,1,135,5,44.29,5.03,6.39,25.85,3.23,10.25,13.98,116.207,32.08,57.79,5,2,370.017,5,131.49,67,5,0,1,0,1.24E-05,2.78E-07,4.24E-07,0.001801609,1.336206897,1.331896552,9.375445531,4.25084116,1.062587481,0.194841789,0.248964508
4,YES,aep,DMF,0,8,1,0,0,258.43,22.98,281.41,226.65,54.76,235.46,6,2,14.6,2.06,24,0,0,0,3,1,4,0,2,1,0,0,2,0,2,1,135,5,44.29,5.03,6.39,25.85,3.23,10.25,13.98,116.207,32.08,57.79,5,2,370.017,5,131.49,67,5,1,0,0,5.55E-06,4.43E-07,4.91E-07,0.004254117,4500,0.698564593,8.777488113,4.24774449,1.163859617,0.237123995,0.280596728
4,YES,aep,DMF:DMSO,0,8,1,0,0,258.43,22.98,281.41,226.65,54.76,235.46,6,2,14.6,2.06,24,0,0,0,3,1,4,0,2,1,0,0,2,0,2,1,135,5,44.29,5.03,6.39,25.85,3.23,10.25,13.98,116.207,32.08,57.79,5,2,370.017,5,131.49,67,5,1,1,0,2.07E-06,4.03E-07,4.46E-07,0.001937984,42960,0.95483871,11.01630811,3.044163276,0.78468532,0.138555103,0.1758584
4,YES,aep,GBL:DMF,0,8,1,0,0,258.43,22.98,281.41,226.65,54.76,235.46,6,2,14.6,2.06,24,0,0,0,3,1,4,0,2,1,0,0,2,0,2,1,135,5,44.29,5.03,6.39,25.85,3.23,10.25,13.98,116.207,32.08,57.79,5,2,370.017,5,131.49,67,5,1,0,1,1.08E-06,5.00E-07,4.61E-07,0.006534908,3740,0.650901804,8.881591674,4.277007327,1.146228278,0.190717635,0.256884977
1,NO,chma,DMSO,0,8,1,0,0,213.57,52.34,265.92,224.73,41.18,233.86,7,1,14.74,2.13,24,1,0,1,2,1,3,0,1,0,0,0,1,0,1,0,122,6,45.68,4.78,5.66,28.32,3.7,9.33,14.37,114.211,27.64,46.96,6,1,241.116,6,133.35,64,7,0,1,0,1.24E-05,2.12E-07,2.97E-07,0.000934926,1.330143541,1.306220096,9.585421345,4.148350919,1.027025251,0.177858633,0.254581965
1,NO,chma,DMF,0,8,1,0,0,213.57,52.34,265.92,224.73,41.18,233.86,7,1,14.74,2.13,24,1,0,1,2,1,3,0,1,0,0,0,1,0,1,0,122,6,45.68,4.78,5.66,28.32,3.7,9.33,14.37,114.211,27.64,46.96,6,1,241.116,6,133.35,64,7,1,0,0,5.55E-06,7.11E-07,9.17E-07,0.001465005,1.333333333,1.287581699,11.13718417,2.846028911,0.764213331,0.129750269,0.189435393
1,NO,chma,DMF:DMSO,0,8,1,0,0,213.57,52.34,265.92,224.73,41.18,233.86,7,1,14.74,2.13,24,1,0,1,2,1,3,0,1,0,0,0,1,0,1,0,122,6,45.68,4.78,5.66,28.32,3.7,9.33,14.37,114.211,27.64,46.96,6,1,241.116,6,133.35,64,7,1,1,0,2.07E-06,7.40E-07,8.18E-07,0.008491416,1.344497608,1.325358852,13.31756375,1.530364436,0.394936704,0.072417731,0.097898043
1,NO,chma,GBL:DMF,0,8,1,0,0,213.57,52.34,265.92,224.73,41.18,233.86,7,1,14.74,2.13,24,1,0,1,2,1,3,0,1,0,0,0,1,0,1,0,122,6,45.68,4.78,5.66,28.32,3.7,9.33,14.37,114.211,27.64,46.96,6,1,241.116,6,133.35,64,7,1,0,1,1.08E-06,5.61E-07,5.43E-07,0.003334623,1.320754717,1.295597484,14.90374766,0.472375946,0.126295111,0.020156172,0.031306394
4,YES,chma,GBL,0,8,1,0,0,213.57,52.34,265.92,224.73,41.18,233.86,7,1,14.74,2.13,24,1,0,1,2,1,3,0,1,0,0,0,1,0,1,0,122,6,45.68,4.78,5.66,28.32,3.7,9.33,14.37,114.211,27.64,46.96,6,1,241.116,6,133.35,64,7,0,0,1,5.26E-06,3.53E-07,4.73E-07,0.001641298,300,0.486956522,7.590674351,5.06456,1.3648625,0.227095556,0.356864445
1,NO,dabz,DMSO,0,2,0,6,1,256.81,0,256.81,153.29,103.52,176.15,6,2,12.61,2.19,18,0,1,1,2,1,6,0,2,0,0,0,2,0,2,0,115,6,42.74,4.46,4.31,22.02,3.5,8.86,13.2,110.159,55.28,55.92,6,0,363.969,6,110.43,62,7,0,1,0,1.24E-05,2.08E-07,3.46E-07,0.002337369,1.226993865,1.210633947,8.570025944,4.850227947,1.198996127,0.227997172,0.293139222
4,YES,dabz,DMF,0,2,0,6,1,256.81,0,256.81,153.29,103.52,176.15,6,2,12.61,2.19,18,0,1,1,2,1,6,0,2,0,0,0,2,0,2,0,115,6,42.74,4.46,4.31,22.02,3.5,8.86,13.2,110.159,55.28,55.92,6,0,363.969,6,110.43,62,7,1,0,0,5.55E-06,4.54E-07,6.62E-07,0.001145849,34080,0.980909091,9.366331181,3.982920974,1.064131118,0.18428457,0.260166452
3,YES,dabz,DMF:DMSO,0,2,0,6,1,256.81,0,256.81,153.29,103.52,176.15,6,2,12.61,2.19,18,0,1,1,2,1,6,0,2,0,0,0,2,0,2,0,115,6,42.74,4.46,4.31,22.02,3.5,8.86,13.2,110.159,55.28,55.92,6,0,363.969,6,110.43,62,7,1,1,0,2.07E-06,2.69E-07,2.63E-07,0.001175942,41820,1.065470852,12.52275107,2.060248332,0.529548929,0.093504625,0.133064274
4,YES,dabz,GBL:DMF,0,2,0,6,1,256.81,0,256.81,153.29,103.52,176.15,6,2,12.61,2.19,18,0,1,1,2,1,6,0,2,0,0,0,2,0,2,0,115,6,42.74,4.46,4.31,22.02,3.5,8.86,13.2,110.159,55.28,55.92,6,0,363.969,6,110.43,62,7,1,0,1,1.08E-06,1.44E-07,1.16E-07,0.002509031,1380,0.538197425,6.851795951,5.560484025,1.490001502,0.252976607,0.379464911
1,NO,dedap,DMSO,0,9,0,0,0,285.85,73.58,359.43,304.69,54.74,294.02,7,2,17.53,3.09,28,0,0,0,9,0,4,0,2,1,0,0,2,0,2,0,242,0,55.8,5.42,6,34.16,4.32,10.69,16.56,132.25,32.08,64.61,0,5,386.06,0,160.34,104,8,0,1,0,1.24E-05,1.98E-07,3.11E-07,0.000576286,1.174484053,1.163227017,8.561537148,4.619875539,1.200433819,0.220118039,0.301643239
1,NO,dedap,DMF,0,9,0,0,0,285.85,73.58,359.43,304.69,54.74,294.02,7,2,17.53,3.09,28,0,0,0,9,0,4,0,2,1,0,0,2,0,2,0,242,0,55.8,5.42,6,34.16,4.32,10.69,16.56,132.25,32.08,64.61,0,5,386.06,0,160.34,104,8,1,0,0,5.55E-06,1.18E-06,1.62E-06,0.003176736,1.366336634,1.353135314,10.65816851,3.039137172,0.84534108,0.143524364,0.20093411
1,NO,dedap,DMF:DMSO,0,9,0,0,0,285.85,73.58,359.43,304.69,54.74,294.02,7,2,17.53,3.09,28,0,0,0,9,0,4,0,2,1,0,0,2,0,2,0,242,0,55.8,5.42,6,34.16,4.32,10.69,16.56,132.25,32.08,64.61,0,5,386.06,0,160.34,104,8,1,1,0,2.07E-06,1.35E-06,1.53E-06,0.011789959,1.351145038,1.34351145,13.19551227,1.552230923,0.415607765,0.070563045,0.101610784
4,YES,dedap,GBL,0,9,0,0,0,285.85,73.58,359.43,304.69,54.74,294.02,7,2,17.53,3.09,28,0,0,0,9,0,4,0,2,1,0,0,2,0,2,0,242,0,55.8,5.42,6,34.16,4.32,10.69,16.56,132.25,32.08,64.61,0,5,386.06,0,160.34,104,8,0,0,1,5.26E-06,1.97E-07,2.44E-07,0.001841728,2700,0.52892562,7.719510642,4.769058704,1.343042341,0.228025471,0.346598717
4,YES,dedap,GBL:DMF,0,9,0,0,0,285.85,73.58,359.43,304.69,54.74,294.02,7,2,17.53,3.09,28,0,0,0,9,0,4,0,2,1,0,0,2,0,2,0,242,0,55.8,5.42,6,34.16,4.32,10.69,16.56,132.25,32.08,64.61,0,5,386.06,0,160.34,104,8,1,0,1,1.08E-06,6.73E-07,6.89E-07,0.003554609,23140,0.873809524,11.40895572,2.550841639,0.718185162,0.124374188,0.182903217
4,YES,dmed,DMSO,0,6,0,0,0,229.29,46.05,275.35,218.87,56.48,202.37,4,2,11.57,2.63,19,0,0,0,6,0,4,0,2,1,0,0,2,0,2,0,58,0,39.14,4.55,5.31,22.95,3.13,9.08,11.03,90.169,32.08,50.25,0,2,343.979,0,109.27,32,3,0,1,0,1.24E-05,1.00E-07,1.39E-07,0.002189896,24060,0.730018416,7.733626615,5.446682821,1.340651611,0.232171958,0.323219785
4,YES,dmed,DMF,0,6,0,0,0,229.29,46.05,275.35,218.87,56.48,202.37,4,2,11.57,2.63,19,0,0,0,6,0,4,0,2,1,0,0,2,0,2,0,58,0,39.14,4.55,5.31,22.95,3.13,9.08,11.03,90.169,32.08,50.25,0,2,343.979,0,109.27,32,3,1,0,0,5.55E-06,4.94E-07,5.96E-07,0.001544812,20040,0.884304933,9.621356857,3.817136269,1.020939088,0.173337884,0.249606552
3,YES,dmed,DMF:DMSO,0,6,0,0,0,229.29,46.05,275.35,218.87,56.48,202.37,4,2,11.57,2.63,19,0,0,0,6,0,4,0,2,1,0,0,2,0,2,0,58,0,39.14,4.55,5.31,22.95,3.13,9.08,11.03,90.169,32.08,50.25,0,2,343.979,0,109.27,32,3,1,1,0,2.07E-06,9.10E-07,9.82E-07,0.010655349,45300,0.994761905,11.75330002,2.576180488,0.65986582,0.112033858,0.161328755
4,YES,dmed,GBL:DMF,0,6,0,0,0,229.29,46.05,275.35,218.87,56.48,202.37,4,2,11.57,2.63,19,0,0,0,6,0,4,0,2,1,0,0,2,0,2,0,58,0,39.14,4.55,5.31,22.95,3.13,9.08,11.03,90.169,32.08,50.25,0,2,343.979,0,109.27,32,3,1,0,1,1.08E-06,2.08E-07,1.69E-07,0.000582367,7740,0.65412844,8.833802563,4.307388959,1.154322007,0.203823368,0.286136651
1,NO,ea,DMSO,0,3,0,0,0,154.04,61.53,215.57,164.65,50.92,112.02,2,1,6.09,1.63,10,0,0,0,3,0,3,0,1,0,0,0,1,0,1,0,5,0,22.85,3.3,5.17,17.09,2.59,6.59,5.88,46.092,27.64,25.96,0,0,172.997,0,59.49,4,0,0,1,0,1.24E-05,1.79E-07,2.45E-07,0.000623206,1.308035714,1.285714286,9.590047279,4.40476291,1.026241786,0.177722954,0.26484205
1,NO,ea,DMF,0,3,0,0,0,154.04,61.53,215.57,164.65,50.92,112.02,2,1,6.09,1.63,10,0,0,0,3,0,3,0,1,0,0,0,1,0,1,0,5,0,22.85,3.3,5.17,17.09,2.59,6.59,5.88,46.092,27.64,25.96,0,0,172.997,0,59.49,4,0,1,0,0,5.55E-06,5.62E-07,7.30E-07,0.001899433,1.336448598,1.322429907,11.08168304,3.059060878,0.773613194,0.136600052,0.197019306
1,NO,ea,DMF:DMSO,0,3,0,0,0,154.04,61.53,215.57,164.65,50.92,112.02,2,1,6.09,1.63,10,0,0,0,3,0,3,0,1,0,0,0,1,0,1,0,5,0,22.85,3.3,5.17,17.09,2.59,6.59,5.88,46.092,27.64,25.96,0,0,172.997,0,59.49,4,0,1,1,0,2.07E-06,7.92E-07,9.17E-07,0.005393733,1.303609342,1.286624204,12.92248196,1.906784412,0.461849123,0.079982312,0.119189328
1,NO,ea,GBL:DMF,0,3,0,0,0,154.04,61.53,215.57,164.65,50.92,112.02,2,1,6.09,1.63,10,0,0,0,3,0,3,0,1,0,0,0,1,0,1,0,5,0,22.85,3.3,5.17,17.09,2.59,6.59,5.88,46.092,27.64,25.96,0,0,172.997,0,59.49,4,0,1,0,1,1.08E-06,6.55E-07,6.51E-07,0.004080028,1.348066298,1.314917127,14.7889056,0.57583236,0.14574516,0.027219521,0.037117529
4,YES,ea,GBL,0,3,0,0,0,154.04,61.53,215.57,164.65,50.92,112.02,2,1,6.09,1.63,10,0,0,0,3,0,3,0,1,0,0,0,1,0,1,0,5,0,22.85,3.3,5.17,17.09,2.59,6.59,5.88,46.092,27.64,25.96,0,0,172.997,0,59.49,4,0,0,0,1,5.26E-06,3.41E-07,4.50E-07,0.000932575,47880,0.951304348,9.487251328,4.143108499,1.043651664,0.18073797,0.265791132
1,NO,ma,DMSO,0,2,0,0,0,136.92,54.52,191.44,129.54,61.9,81.16,1,1,4.23,1,7,0,0,0,2,0,3,0,1,0,0,0,1,0,1,0,1,0,17.05,2.67,5.08,13.88,2.33,4.81,4.04,32.065,27.64,21.21,0,0,158.97,0,42.58,1,0,0,1,0,1.24E-05,1.98E-07,2.67E-07,0.000728312,1.324200913,1.310502283,9.75562439,4.347306807,0.998199074,0.169477021,0.257605071
1,NO,ma,DMF:DMSO,0,2,0,0,0,136.92,54.52,191.44,129.54,61.9,81.16,1,1,4.23,1,7,0,0,0,2,0,3,0,1,0,0,0,1,0,1,0,1,0,17.05,2.67,5.08,13.88,2.33,4.81,4.04,32.065,27.64,21.21,0,0,158.97,0,42.58,1,0,1,1,0,2.07E-06,6.22E-07,7.29E-07,0.007100463,1.276243094,1.270718232,12.69729483,2.097355122,0.499987594,0.088284859,0.122240573
4,YES,ma,DMF,0,2,0,0,0,136.92,54.52,191.44,129.54,61.9,81.16,1,1,4.23,1,7,0,0,0,2,0,3,0,1,0,0,0,1,0,1,0,1,0,17.05,2.67,5.08,13.88,2.33,4.81,4.04,32.065,27.64,21.21,0,0,158.97,0,42.58,1,0,1,0,0,5.55E-06,3.52E-07,4.26E-07,0.000718352,60380,1.249448124,11.31681991,2.948271546,0.733789601,0.124584844,0.184385568
4,YES,ma,GBL,0,2,0,0,0,136.92,54.52,191.44,129.54,61.9,81.16,1,1,4.23,1,7,0,0,0,2,0,3,0,1,0,0,0,1,0,1,0,1,0,17.05,2.67,5.08,13.88,2.33,4.81,4.04,32.065,27.64,21.21,0,0,158.97,0,42.58,1,0,0,0,1,5.26E-06,2.84E-07,3.47E-07,0.002834665,15420,0.690163934,8.402139959,4.935148912,1.227429878,0.216732324,0.312594698
4,YES,ma,GBL:DMF,0,2,0,0,0,136.92,54.52,191.44,129.54,61.9,81.16,1,1,4.23,1,7,0,0,0,2,0,3,0,1,0,0,0,1,0,1,0,1,0,17.05,2.67,5.08,13.88,2.33,4.81,4.04,32.065,27.64,21.21,0,0,158.97,0,42.58,1,0,1,0,1,1.08E-06,4.20E-07,3.97E-07,0.002431724,58760,1.23956044,14.9139324,0.49985046,0.124570189,0.021149874,0.032993803
1,NO,phenea,DMSO,0,3,0,6,1,218.15,86.4,304.55,256.14,48.41,217.67,8,1,14.69,1.85,21,0,1,1,3,1,3,0,1,0,0,0,1,0,1,0,203,6,46.76,5.03,5.96,24.96,3.37,10.13,15.43,122.19,27.64,50.58,6,2,249.095,6,130.2,94,8,0,1,0,1.24E-05,2.95E-07,4.45E-07,0.009184433,1.363914373,1.339449541,9.469650486,4.242971185,1.046632603,0.1777002,0.2665503
1,NO,phenea,DMF,0,3,0,6,1,218.15,86.4,304.55,256.14,48.41,217.67,8,1,14.69,1.85,21,0,1,1,3,1,3,0,1,0,0,0,1,0,1,0,203,6,46.76,5.03,5.96,24.96,3.37,10.13,15.43,122.19,27.64,50.58,6,2,249.095,6,130.2,94,8,1,0,0,5.55E-06,3.33E-07,4.27E-07,0.000823943,1.324263039,1.297052154,10.76259277,3.090802085,0.827655427,0.140521645,0.210782468
1,NO,phenea,DMF:DMSO,0,3,0,6,1,218.15,86.4,304.55,256.14,48.41,217.67,8,1,14.69,1.85,21,0,1,1,3,1,3,0,1,0,0,0,1,0,1,0,203,6,46.76,5.03,5.96,24.96,3.37,10.13,15.43,122.19,27.64,50.58,6,2,249.095,6,130.2,94,8,1,1,0,2.07E-06,4.25E-07,4.32E-07,0.002095663,1.350877193,1.328947368,13.75929015,1.247210481,0.320124394,0.055438644,0.081527418
1,NO,phenea,GBL:DMF,0,3,0,6,1,218.15,86.4,304.55,256.14,48.41,217.67,8,1,14.69,1.85,21,0,1,1,3,1,3,0,1,0,0,0,1,0,1,0,203,6,46.76,5.03,5.96,24.96,3.37,10.13,15.43,122.19,27.64,50.58,6,2,249.095,6,130.2,94,8,1,0,1,1.08E-06,7.90E-07,8.44E-07,0.009127128,1.277936963,1.260744986,14.02743556,1.027594248,0.27471036,0.04664109,0.069961636
4,YES,phenea,GBL,0,3,0,6,1,218.15,86.4,304.55,256.14,48.41,217.67,8,1,14.69,1.85,21,0,1,1,3,1,3,0,1,0,0,0,1,0,1,0,203,6,46.76,5.03,5.96,24.96,3.37,10.13,15.43,122.19,27.64,50.58,6,2,249.095,6,130.2,94,8,0,0,1,5.26E-06,1.29E-07,1.52E-07,0.001561081,40500,0.880357143,8.987453145,4.219133709,1.128299213,0.199228416,0.287348677

File: data/diffusion_top_dataset.csv
Reaction ID,Solvent,Amine,Expected Diffusion Coefficient,"Best Kin, Expected Diffusion Coeff, Mols/sec","Best Kout, Expected Diffusion Coeff, Mols/sec","Best Fit SSE, Expected Diffusion Coeff",Crystallization Data?,"Crystallization Time, Seconds","Crystallization Height, cm","Expected DCM Concentration, Mols/L",DCM Concentration Uncertainty Range,"Expected Solvent Concentration, Mols/L",Solvent Concentration Uncertainty Range,"Expected FAH Concentration, Mols/L",FAH Concentration Uncertainty Range,"Expected Inorganic Concentration, Mols/L",Inorganic Concentration Uncertainty Range,"Expected Organic Concentration, Mols/L",Organic Concentration Uncertainty Range
MA 333 1,DMF,aep,5.55E-06,4.43E-07,4.91E-07,0.004254117,Yes,4500,0.698564593,8.777488113,"[14.0352,8.762]",4.24774449,"[4.2573,0.99782]",1.163859617,"[1.1665,0.2734]",0.237123995,"[0.23766,0.055702]",0.280596728,"[0.28123,0.065914]"
MA 333 2,DMSO,aep,1.24E-05,2.78E-07,4.24E-07,0.001801609,"None, Crystallization Concentration Profile Taken at End of Exp, Top of Column",1.336206897,1.331896552,9.375445531,"[9.6282,9.2232]",4.25084116,"[4.354,4.0796]",1.062587481,"[1.0884,1.0198]",0.194841789,"[0.19957,0.18699]",0.248964508,"[0.255,0.23893]"
MA 333 3,DMF:DMSO,aep,2.07E-06,4.03E-07,4.46E-07,0.001937984,Yes,42960,0.95483871,11.01630811,"[11.9732,10.4055]",3.044163276,"[3.4455,2.4154]",0.78468532,"[0.88813,0.62262]",0.138555103,"[0.15682,0.10994]",0.1758584,"[0.19904,0.13954]"
MA 333 4,GBL:DMF,aep,1.08E-06,5.00E-07,4.61E-07,0.006534908,Yes,3740,0.650901804,8.881591674,"[11.8261,8.5184]",4.277007327,"[4.5065,2.4162]",1.146228278,"[1.2077,0.64753]",0.190717635,"[0.20095,0.10774]",0.256884977,"[0.27067,0.14512]"
MA 336 4,GBL,chma,5.26E-06,3.53E-07,4.73E-07,0.001641298,Yes,300,0.486956522,7.590674351,"[7.9208,5.8822]",5.06456,"[6.1383,4.8571]",1.3648625,"[1.6542,1.309]",0.227095556,"[0.27524,0.21779]",0.356864445,"[0.43252,0.34225]"
MA 336 5,DMF,chma,5.55E-06,7.11E-07,9.17E-07,0.001465005,"None, Crystallization Concentration Profile Taken at End of Exp, Top of Column",1.333333333,1.287581699,11.13718417,"[15.6453,9.7376]",2.846028911,"[3.7288,0.0026339]",0.764213331,"[1.0013,0.00070726]",0.129750269,"[0.17,0.00012008]",0.189435393,"[0.24819,0.00017532]"
MA 336 6,DMSO,chma,1.24E-05,2.12E-07,2.97E-07,0.000934926,"None, Crystallization Concentration Profile Taken at End of Exp, Top of Column",1.330143541,1.306220096,9.585421345,"[9.9093,9.4142]",4.148350919,"[4.2655,3.9268]",1.027025251,"[1.056,0.97217]",0.177858633,"[0.18288,0.16836]",0.254581965,"[0.26177,0.24098]"
MA 336 7,DMF:DMSO,chma,2.07E-06,7.40E-07,8.18E-07,0.008491416,"None, Crystallization Concentration Profile Taken at End of Exp, Top of Column",1.344497608,1.325358852,13.31756375,"[14.292,12.513]",1.530364436,"[2.0584,0.89088]",0.394936704,"[0.53121,0.22991]",0.072417731,"[0.097405,0.042157]",0.097898043,"[0.13168,0.05699]"
MA 336 8,GBL:DMF,chma,1.08E-06,5.61E-07,5.43E-07,0.003334623,"None, Crystallization Concentration Profile Taken at End of Exp, Top of Column",1.320754717,1.295597484,14.90374766,"[15.6443,13.6485]",0.472375946,"[1.2675,0.0032598]",0.126295111,"[0.33889,0.00087155]",0.020156172,"[0.054085,0.0001391]",0.031306394,"[0.084005,0.00021604]"
MA 350 1,GBL,acet,5.26E-06,2.82E-07,3.16E-07,0.004050082,Yes,1980,0.596766744,8.147847854,"[8.3825,8.0126]",5.042906073,"[5.1338,4.8852]",1.270497669,"[1.2934,1.2308]",0.215708635,"[0.2196,0.20896]",0.323562952,"[0.32939,0.31344]"
MA 350 2,DMF,acet,5.55E-06,4.53E-07,5.75E-07,0.000995382,"None, Crystallization Concentration Profile Taken at End of Exp, Top of Column",1.331730769,1.302884615,11.1398456,"[15.6454,9.7522]",3.01427441,"[3.9418,0.0026896]",0.763762582,"[0.99878,0.00068149]",0.134860689,"[0.17636,0.00012033]",0.197104084,"[0.25775,0.00017587]"
MA 350 3,DMSO,acet,1.24E-05,2.36E-07,3.69E-07,0.002451278,"None, Crystallization Concentration Profile Taken at End of Exp, Top of Column",1.299107143,1.285714286,9.168136345,"[9.4423,9.0405]",4.701741444,"[4.7943,4.5029]",1.097698081,"[1.1193,1.0513]",0.186370239,"[0.19004,0.17849]",0.290737573,"[0.29646,0.27844]"
MA 350 4,DMF:DMSO,acet,2.07E-06,3.30E-07,3.60E-07,0.00271396,"None, Crystallization Concentration Profile Taken at End of Exp, Top of Column",1.299232737,1.283887468,12.97681056,"[14.0252,12.1378]",1.876948339,"[2.4662,1.1407]",0.452647844,"[0.59475,0.27509]",0.07377774,"[0.096939,0.044837]",0.112203646,"[0.14743,0.06819]"
MA 350 5,GBL:DMF,acet,1.08E-06,1.56E-07,1.11E-07,0.001192873,Yes,11700,0.600995025,7.857412384,"[9.1397,7.7485]",5.206428266,"[5.2792,4.3496]",1.319686825,"[1.3381,1.1025]",0.228541309,"[0.23174,0.19093]",0.354014969,"[0.35896,0.29576]"
MA 351 1,GBL,ea,5.26E-06,3.41E-07,4.50E-07,0.000932575,Yes,47880,0.951304348,9.487251328,"[13.5832,8.7486]",4.143108499,"[4.6397,1.3892]",1.043651664,"[1.1687,0.34994]",0.18073797,"[0.2024,0.060602]",0.265791132,"[0.29765,0.089121]"
MA 351 2,DMF,ea,5.55E-06,5.62E-07,7.30E-07,0.001899433,"None, Crystallization Concentration Profile Taken at End of Exp, Top of Column",1.336448598,1.322429907,11.08168304,"[15.6457,9.7985]",3.059060878,"[3.9184,0.0024949]",0.773613194,"[0.99095,0.00063095]",0.136600052,"[0.17498,0.00011141]",0.197019306,"[0.25237,0.00016069]"
MA 351 3,DMSO,ea,1.24E-05,1.79E-07,2.45E-07,0.000623206,"None, Crystallization Concentration Profile Taken at End of Exp, Top of Column",1.308035714,1.285714286,9.590047279,"[9.9093,9.3644]",4.40476291,"[4.5688,4.1727]",1.026241786,"[1.0645,0.97217]",0.177722954,"[0.18434,0.16836]",0.26484205,"[0.27471,0.25089]"
MA 351 4,DMF:DMSO,ea,2.07E-06,7.92E-07,9.17E-07,0.005393733,"None, Crystallization Concentration Profile Taken at End of Exp, Top of Column",1.303609342,1.286624204,12.92248196,"[13.9983,12.0931]",1.906784412,"[2.4867,1.1546]",0.461849123,"[0.60232,0.27965]",0.079982312,"[0.10431,0.04843]",0.119189328,"[0.15544,0.07217]"
MA 385 2,GBL:DMF,ea,1.08E-06,6.55E-07,6.51E-07,0.004080028,"None, Crystallization Concentration Profile Taken at End of Exp, Top of Column",1.348066298,1.314917127,14.7889056,"[15.6446,13.4858]",0.57583236,"[1.4478,0.0032243]",0.14574516,"[0.36644,0.00081608]",0.027219521,"[0.068436,0.00015241]",0.037117529,"[0.093322,0.00020783]"
MA 354 1,GBL,ma,5.26E-06,2.84E-07,3.47E-07,0.002834665,Yes,15420,0.690163934,8.402139959,"[9.6811,8.3612]",4.935148912,"[4.963,4.0642]",1.227429878,"[1.2344,1.0108]",0.216732324,"[0.21796,0.17848]",0.312594698,"[0.31436,0.25743]"
MA 354 2,DMF,ma,5.55E-06,3.52E-07,4.26E-07,0.000718352,Yes,60380,1.249448124,11.31681991,"[15.6449,9.9063]",2.948271546,"[3.9081,0.0030773]",0.733789601,"[0.97268,0.0007659]",0.124584844,"[0.16515,0.00013004]",0.184385568,"[0.24441,0.00019246]"
MA 354 3,DMSO,ma,1.24E-05,1.98E-07,2.67E-07,0.000728312,"None, Crystallization Concentration Profile Taken at End of Exp, Top of Column",1.324200913,1.310502283,9.75562439,"[10.1064,9.5162]",4.347306807,"[4.5239,4.0886]",0.998199074,"[1.0387,0.93879]",0.169477021,"[0.17636,0.15939]",0.257605071,"[0.26807,0.24227]"
MA 395 1,DMF:DMSO,ma,2.07E-06,6.22E-07,7.29E-07,0.007100463,"None, Crystallization Concentration Profile Taken at End of Exp, Top of Column",1.276243094,1.270718232,12.69729483,"[13.8143,11.8484]",2.097355122,"[2.7004,1.3038]",0.499987594,"[0.64376,0.31082]",0.088284859,"[0.11367,0.054882]",0.122240573,"[0.15739,0.07599]"
MA 354 5,GBL:DMF,ma,1.08E-06,4.20E-07,3.97E-07,0.002431724,Yes,58760,1.23956044,14.9139324,"[15.6434,13.6752]",0.49985046,"[1.3417,0.0041426]",0.124570189,"[0.33437,0.0010324]",0.021149874,"[0.056771,0.00017529]",0.032993803,"[0.088562,0.00027345]"
MA 355 1b,GBL,phenea,5.26E-06,1.29E-07,1.52E-07,0.001561081,Yes,40500,0.880357143,8.987453145,"[12.3102,8.5739]",4.219133709,"[4.4811,2.1148]",1.128299213,"[1.1983,0.56555]",0.199228416,"[0.2116,0.099861]",0.287348677,"[0.30519,0.14403]"
MA 355 2,DMF,phenea,5.55E-06,3.33E-07,4.27E-07,0.000823943,"None, Crystallization Concentration Profile Taken at End of Exp, Top of Column",1.324263039,1.297052154,10.76259277,"[15.6453,9.5732]",3.090802085,"[3.8431,0.0026339]",0.827655427,"[1.0291,0.0007053]",0.140521645,"[0.17472,0.00011975]",0.210782468,"[0.26209,0.00017962]"
MA 394 1,DMSO,phenea,1.24E-05,2.95E-07,4.45E-07,0.009184433,"None, Crystallization Concentration Profile Taken at End of Exp, Top of Column",1.363914373,1.339449541,9.469650486,"[9.7463,9.3073]",4.242971185,"[4.3545,4.0531]",1.046632603,"[1.0741,0.99979]",0.1777002,"[0.18237,0.16975]",0.2665503,"[0.27355,0.25462]"
MA 394 2,DMF:DMSO,phenea,2.07E-06,4.25E-07,4.32E-07,0.002095663,"None, Crystallization Concentration Profile Taken at End of Exp, Top of Column",1.350877193,1.328947368,13.75929015,"[14.626,13.0346]",1.247210481,"[1.7254,0.67535]",0.320124394,"[0.44286,0.17334]",0.055438644,"[0.076694,0.030019]",0.081527418,"[0.11279,0.044146]"
MZ 342 1,GBL:DMF,phenea,1.08E-06,7.90E-07,8.44E-07,0.009127128,"None, Crystallization Concentration Profile Taken at End of Exp, Top of Column",1.277936963,1.260744986,14.02743556,"[15.6426,12.3273]",1.027594248,"[2.1047,0.0043305]",0.27471036,"[0.56265,0.0011577]",0.04664109,"[0.095528,0.00019656]",0.069961636,"[0.14329,0.00029483]"
MA 356 2,DMF,"1,3-dap",5.55E-06,4.01E-07,5.16E-07,0.001230377,"None, Crystallization Concentration Profile Taken at End of Exp, Top of Column",1.324786325,1.316239316,10.85382866,"[15.6457,9.6582]",3.008065278,"[3.758,0.0023841]",0.812203401,"[1.0147,0.00064374]",0.14065612,"[0.17572,0.00011148]",0.212363162,"[0.26531,0.00016832]"
MA 396 1,DMSO,"1,3-dap",1.24E-05,2.47E-07,4.40E-07,0.003834729,"None, Crystallization Concentration Profile Taken at End of Exp, Top of Column",1.197831978,1.176151762,8.180124526,"[8.3583,8.0734]",5.114497579,"[5.1876,4.9925]",1.26503118,"[1.2831,1.2349]",0.21907613,"[0.22221,0.21385]",0.317875169,"[0.32242,0.31029]"
MA 356 4,DMF:DMSO,"1,3-dap",2.07E-06,4.40E-07,5.31E-07,0.003049471,"None, Crystallization Concentration Profile Taken at End of Exp, Top of Column",1.169892473,1.165591398,12.14918464,"[13.4217,11.2088]",2.286269752,"[2.9005,1.4551]",0.592817432,"[0.75208,0.3773]",0.104676204,"[0.1328,0.066621]",0.157014305,"[0.1992,0.099932]"
MA 356 5,GBL:DMF,"1,3-dap",1.08E-06,2.50E-07,2.07E-07,0.000694661,Yes,16740,0.734821429,10.25232549,"[14.1805,9.435]",3.384686106,"[3.8973,0.92124]",0.914076058,"[1.0525,0.24879]",0.158298268,"[0.18227,0.043086]",0.242103234,"[0.27877,0.065895]"
MA 357 2,DMF,dmed,5.55E-06,4.94E-07,5.96E-07,0.001544812,Yes,20040,0.884304933,9.621356857,"[15.4588,9.0754]",3.817136269,"[4.1628,0.12075]",1.020939088,"[1.1134,0.032297]",0.173337884,"[0.18904,0.0054834]",0.249606552,"[0.27221,0.0078962]"
MA 380 7,DMSO,dmed,1.24E-05,1.00E-07,1.39E-07,0.002189896,Yes,24060,0.730018416,7.733626615,"[7.7981,7.7039]",5.446682821,"[5.4671,5.4023]",1.340651611,"[1.3457,1.3297]",0.232171958,"[0.23304,0.23028]",0.323219785,"[0.32443,0.32059]"
MA 397 1,DMF:DMSO,dmed,2.07E-06,9.10E-07,9.82E-07,0.010655349,Yes,45300,0.994761905,11.75330002,"[12.6768,11.1364]",2.576180488,"[2.9841,1.9655]",0.65986582,"[0.76434,0.50345]",0.112033858,"[0.12977,0.085478]",0.161328755,"[0.18687,0.12309]"
MA 357 5,GBL:DMF,dmed,1.08E-06,2.08E-07,1.69E-07,0.000582367,Yes,7740,0.65412844,8.833802563,"[11.8976,8.3943]",4.307388959,"[4.5852,2.3711]",1.154322007,"[1.2288,0.63542]",0.203823368,"[0.21697,0.1122]",0.286136651,"[0.30459,0.15751]"
MA 338 2,GBL,dedap,5.26E-06,1.97E-07,2.44E-07,0.001841728,Yes,2700,0.52892562,7.719510642,"[7.9877,6.6265]",4.769058704,"[5.4264,4.6078]",1.343042341,"[1.5282,1.2976]",0.228025471,"[0.25946,0.22031]",0.346598717,"[0.39437,0.33488]"
MZ 341 1,DMF,dedap,5.55E-06,1.18E-06,1.62E-06,0.003176736,"None, Crystallization Concentration Profile Taken at End of Exp, Top of Column",1.366336634,1.353135314,10.65816851,"[15.6462,9.535]",3.039137172,"[3.723,0.0019975]",0.84534108,"[1.0356,0.00055562]",0.143524364,"[0.17582,9.4335e-05]",0.20093411,"[0.24615,0.00013207]"
MA 338 4,DMSO,dedap,1.24E-05,1.98E-07,3.11E-07,0.000576286,"None, Crystallization Concentration Profile Taken at End of Exp, Top of Column",1.174484053,1.163227017,8.561537148,"[8.8429,8.3706]",4.619875539,"[4.7443,4.4365]",1.200433819,"[1.2328,1.1528]",0.220118039,"[0.22605,0.21138]",0.301643239,"[0.30977,0.28967]"
MZ 341 2,DMF:DMSO,dedap,2.07E-06,1.35E-06,1.53E-06,0.011789959,"None, Crystallization Concentration Profile Taken at End of Exp, Top of Column",1.351145038,1.34351145,13.19551227,"[14.2018,12.3911]",1.552230923,"[2.0611,0.91571]",0.415607765,"[0.55185,0.24518]",0.070563045,"[0.093695,0.041627]",0.101610784,"[0.13492,0.059944]"
MZ 341 3,GBL:DMF,dedap,1.08E-06,6.73E-07,6.89E-07,0.003554609,Yes,23140,0.873809524,11.40895572,"[15.3027,10.2637]",2.550841639,"[3.2397,0.20859]",0.718185162,"[0.91214,0.058729]",0.124374188,"[0.15796,0.010171]",0.182903217,"[0.2323,0.014957]"
MA 358 2,DMF,dabz,5.55E-06,4.54E-07,6.62E-07,0.001145849,Yes,34080,0.980909091,9.366331181,"[15.6267,8.3552]",3.982920974,"[4.6239,0.014446]",1.064131118,"[1.2354,0.0038596]",0.18428457,"[0.21394,0.0006684]",0.260166452,"[0.30204,0.00094363]"
MA 334 3,DMSO,dabz,1.24E-05,2.08E-07,3.46E-07,0.002337369,"None, Crystallization Concentration Profile Taken at End of Exp, Top of Column",1.226993865,1.210633947,8.570025944,"[8.7913,8.4343]",4.850227947,"[4.9432,4.6986]",1.198996127,"[1.222,1.1615]",0.227997172,"[0.23237,0.22087]",0.293139222,"[0.29876,0.28398]"
MA 358 4,DMF:DMSO,dabz,2.07E-06,2.69E-07,2.63E-07,0.001175942,Yes,41820,1.065470852,12.52275107,"[13.5139,11.8138]",2.060248332,"[2.5274,1.4072]",0.529548929,"[0.64963,0.36169]",0.093504625,"[0.11471,0.063865]",0.133064274,"[0.16324,0.090885]"
MA 358 5,GBL:DMF,dabz,1.08E-06,1.44E-07,1.16E-07,0.002509031,Yes,1380,0.538197425,6.851795951,"[7.0146,5.3723]",5.560484025,"[6.4956,5.4576]",1.490001502,"[1.7406,1.4624]",0.252976607,"[0.29552,0.2483]",0.379464911,"[0.44328,0.37244]"

File: data/0052.4-Data-WF3_Iodide.csv (part 2 of 35)
0052,2018-11-02_LBL_G5,4,25.0,1200.0,1200.0,21600.0,750.0,25.0,85.0,17.692449993667644,0.13414585321585717,0.20114144423855726,3.8827007875399016,65.19,3.37,2.0,1.0,3.41,5.19,8.15,46.025,39.21,2.0,461.0,0.0,2.0,0.0,0.0,0.0,136.92,54.52,129.54,61.9,81.16,1.0,1.0,4.23,1.0,7.0,0.0,0.0,0.0,2.0,0.0,3.0,0.0,1.0,0.0,0.0,1.0,0.0,1.0,0.0,17.05,2.67,5.08,13.88,2.33,4.81,4.04,32.065,27.64,21.21,0.0,0.0,158.97,0.0,42.58,1.0,0.0,139.79,8.23,1.0,5.63,6.7,20.31,86.09,78.72,0.0,0.0,0.0,0.0,0.0,0.0,0.0,0.0,null,3,1.2,2018-11-02,2018-11-02_LBL,LBL,Symyx_96_well_0003,Zhi Li,YEJRWHAVMIAJKC-UHFFFAOYSA-N,15,milliliter,6,milliliter,2018-11-02,1,null,heat,null,45,celsius,null,null,null,null,null,null,Zhi Li,80.0,RQQRAHKHDFPBMC-UHFFFAOYSA-L,4.618,gram,4.61,gram,LLWRXQXPJMPHLR-UHFFFAOYSA-N,1.162,gram,1.16,gram,YEJRWHAVMIAJKC-UHFFFAOYSA-N,15,milliliter,10,milliliter,2018-11-02,2,3600,second,heatstir,450,rpm,75,celsius,heat,45,celsius,null,null,null,Zhi Li,337.0,LLWRXQXPJMPHLR-UHFFFAOYSA-N,3.574,gram,3.57,gram,YEJRWHAVMIAJKC-UHFFFAOYSA-N,10,milliliter,10,milliliter,2018-11-02,3,3600,second,heatstir,450,rpm,75,celsius,heat,45,celsius,null,null,null,Zhi Li,82.0,null,null,null,null,null,null,4,second,heatstir,rpm,celsius,heat,null,celsius,null,null,null,null,16.0,BDAGIHXWWSANSR-UHFFFAOYSA-N,5,milliliter,5,milliliter,null,null,null,null,null,null,null,null,null,null,2018-11-02,5,null,null,heat,null,null,22,celsius,null,null,null,null,null,null,Zhi Li,34.0,BDAGIHXWWSANSR-UHFFFAOYSA-N,5,milliliter,5,milliliter,2018-11-02,6,null,heat,null,22,celsius,null,null,null,null,Zhi Li,1000.0,null,null,null,null,null,null,null,null,null,null,null,null,null,null,null,null,null,null,0.0,null,null,null,null,null,null,null,null,null,null,null,null,null,null,null,null,0.0,null,null,null,null,null,null,null,null,null,null,null,null,null,null,null,null,0.0,00_00_00,G5,escalate_ExpertQuasiRandom_1.2,null,escalate_1.0,0.0,27.40560504019118,0.0,0.0,0.0,0.0,0.3115680971255252,0.0,0.0,0.0,0.0,0.20779192663136276,0.0,0.0,0.0,0.0,0.0,0.0,6.014303519899308,0.0,0.0,0.0,0.0,0.0,17.692449993667644,0.0,0.0,0.0,0.0,0.20114144423855726,0.0,0.0,0.0,0.0,0.13414585321585717,0.0,0.0,0.0,0.0,0.0,0.0,3.8827007875399016,0.0,0.0,0.0,0.0,BDAGIHXWWSANSR-UHFFFAOYSA-N,RQQRAHKHDFPBMC-UHFFFAOYSA-L,LLWRXQXPJMPHLR-UHFFFAOYSA-N,YEJRWHAVMIAJKC-UHFFFAOYSA-N,null
0052,2018-11-02_LBL_A7,4,25.0,1200.0,1200.0,21600.0,750.0,25.0,85.0,17.563394264060037,0.05229335192991513,0.05914515280221814,4.00558625618586,65.19,3.37,2.0,1.0,3.41,5.19,8.15,46.025,39.21,2.0,461.0,0.0,2.0,0.0,0.0,0.0,136.92,54.52,129.54,61.9,81.16,1.0,1.0,4.23,1.0,7.0,0.0,0.0,0.0,2.0,0.0,3.0,0.0,1.0,0.0,0.0,1.0,0.0,1.0,0.0,17.05,2.67,5.08,13.88,2.33,4.81,4.04,32.065,27.64,21.21,0.0,0.0,158.97,0.0,42.58,1.0,0.0,139.79,8.23,1.0,5.63,6.7,20.31,86.09,78.72,0.0,0.0,0.0,0.0,0.0,0.0,0.0,0.0,null,3,1.2,2018-11-02,2018-11-02_LBL,LBL,Symyx_96_well_0003,Zhi Li,YEJRWHAVMIAJKC-UHFFFAOYSA-N,15,milliliter,6,milliliter,2018-11-02,1,null,heat,null,45,celsius,null,null,null,null,null,null,Zhi Li,348.0,RQQRAHKHDFPBMC-UHFFFAOYSA-L,4.618,gram,4.61,gram,LLWRXQXPJMPHLR-UHFFFAOYSA-N,1.162,gram,1.16,gram,YEJRWHAVMIAJKC-UHFFFAOYSA-N,15,milliliter,10,milliliter,2018-11-02,2,3600,second,heatstir,450,rpm,75,celsius,heat,45,celsius,null,null,null,Zhi Li,134.0,LLWRXQXPJMPHLR-UHFFFAOYSA-N,3.574,gram,3.57,gram,YEJRWHAVMIAJKC-UHFFFAOYSA-N,10,milliliter,10,milliliter,2018-11-02,3,3600,second,heatstir,450,rpm,75,celsius,heat,45,celsius,null,null,null,Zhi Li,17.0,null,null,null,null,null,null,4,second,heatstir,rpm,celsius,heat,null,celsius,null,null,null,null,34.0,BDAGIHXWWSANSR-UHFFFAOYSA-N,5,milliliter,5,milliliter,null,null,null,null,null,null,null,null,null,null,2018-11-02,5,null,null,heat,null,null,22,celsius,null,null,null,null,null,null,Zhi Li,47.0,BDAGIHXWWSANSR-UHFFFAOYSA-N,5,milliliter,5,milliliter,2018-11-02,6,null,heat,null,22,celsius,null,null,null,null,Zhi Li,1000.0,null,null,null,null,null,null,null,null,null,null,null,null,null,null,null,null,null,null,0.0,null,null,null,null,null,null,null,null,null,null,null,null,null,null,null,null,0.0,null,null,null,null,null,null,null,null,null,null,null,null,null,null,null,null,0.0,00_00_00,A7,escalate_ExpertQuasiRandom_1.2,null,escalate_1.0,0.0,27.75016293721486,0.0,0.0,0.0,0.0,0.09344934142750466,0.0,0.0,0.0,0.0,0.0826234960492659,0.0,0.0,0.0,0.0,0.0,0.0,6.328826284773658,0.0,0.0,0.0,0.0,0.0,17.563394264060037,0.0,0.0,0.0,0.0,0.05914515280221814,0.0,0.0,0.0,0.0,0.05229335192991513,0.0,0.0,0.0,0.0,0.0,0.0,4.00558625618586,0.0,0.0,0.0,0.0,BDAGIHXWWSANSR-UHFFFAOYSA-N,RQQRAHKHDFPBMC-UHFFFAOYSA-L,LLWRXQXPJMPHLR-UHFFFAOYSA-N,YEJRWHAVMIAJKC-UHFFFAOYSA-N,null
0052,2018-11-02_LBL_C7,3,25.0,1200.0,1200.0,21600.0,750.0,25.0,85.0,17.750530087651484,0.0028228598945016312,0.25336734625912805,4.0192519739508885,65.19,3.37,2.0,1.0,3.41,5.19,8.15,46.025,39.21,2.0,461.0,0.0,2.0,0.0,0.0,0.0,136.92,54.52,129.54,61.9,81.16,1.0,1.0,4.23,1.0,7.0,0.0,0.0,0.0,2.0,0.0,3.0,0.0,1.0,0.0,0.0,1.0,0.0,1.0,0.0,17.05,2.67,5.08,13.88,2.33,4.81,4.04,32.065,27.64,21.21,0.0,0.0,158.97,0.0,42.58,1.0,0.0,139.79,8.23,1.0,5.63,6.7,20.31,86.09,78.72,0.0,0.0,0.0,0.0,0.0,0.0,0.0,0.0,null,3,1.2,2018-11-02,2018-11-02_LBL,LBL,Symyx_96_well_0003,Zhi Li,YEJRWHAVMIAJKC-UHFFFAOYSA-N,15,milliliter,6,milliliter,2018-11-02,1,null,heat,null,45,celsius,null,null,null,null,null,null,Zhi Li,295.0,RQQRAHKHDFPBMC-UHFFFAOYSA-L,4.618,gram,4.61,gram,LLWRXQXPJMPHLR-UHFFFAOYSA-N,1.162,gram,1.16,gram,YEJRWHAVMIAJKC-UHFFFAOYSA-N,15,milliliter,10,milliliter,2018-11-02,2,3600,second,heatstir,450,rpm,75,celsius,heat,45,celsius,null,null,null,Zhi Li,7.0,LLWRXQXPJMPHLR-UHFFFAOYSA-N,3.574,gram,3.57,gram,YEJRWHAVMIAJKC-UHFFFAOYSA-N,10,milliliter,10,milliliter,2018-11-02,3,3600,second,heatstir,450,rpm,75,celsius,heat,45,celsius,null,null,null,Zhi Li,197.0,null,null,null,null,null,null,4,second,heatstir,rpm,celsius,heat,null,celsius,null,null,null,null,6.0,BDAGIHXWWSANSR-UHFFFAOYSA-N,5,milliliter,5,milliliter,null,null,null,null,null,null,null,null,null,null,2018-11-02,5,null,null,heat,null,null,22,celsius,null,null,null,null,null,null,Zhi Li,24.0,BDAGIHXWWSANSR-UHFFFAOYSA-N,5,milliliter,5,milliliter,2018-11-02,6,null,heat,null,22,celsius,null,null,null,null,Zhi Li,1000.0,null,null,null,null,null,null,null,null,null,null,null,null,null,null,null,null,null,null,0.0,null,null,null,null,null,null,null,null,null,null,null,null,null,null,null,null,0.0,null,null,null,null,null,null,null,null,null,null,null,null,null,null,null,null,0.0,00_00_00,C7,escalate_ExpertQuasiRandom_1.2,null,escalate_1.0,0.0,27.140560504019117,0.0,0.0,0.0,0.0,0.38739867243020676,0.0,0.0,0.0,0.0,0.004316152778692994,0.0,0.0,0.0,0.0,0.0,0.0,6.145436268170908,0.0,0.0,0.0,0.0,0.0,17.750530087651484,0.0,0.0,0.0,0.0,0.25336734625912805,0.0,0.0,0.0,0.0,0.0028228598945016312,0.0,0.0,0.0,0.0,0.0,0.0,4.0192519739508885,0.0,0.0,0.0,0.0,BDAGIHXWWSANSR-UHFFFAOYSA-N,RQQRAHKHDFPBMC-UHFFFAOYSA-L,LLWRXQXPJMPHLR-UHFFFAOYSA-N,YEJRWHAVMIAJKC-UHFFFAOYSA-N,null
0052,2018-11-02_LBL_E7,4,25.0,1200.0,1200.0,21600.0,750.0,25.0,85.0,17.535598270486666,0.1374726384468745,0.2534212738481559,3.9245134539970197,65.19,3.37,2.0,1.0,3.41,5.19,8.15,46.025,39.21,2.0,461.0,0.0,2.0,0.0,0.0,0.0,136.92,54.52,129.54,61.9,81.16,1.0,1.0,4.23,1.0,7.0,0.0,0.0,0.0,2.0,0.0,3.0,0.0,1.0,0.0,0.0,1.0,0.0,1.0,0.0,17.05,2.67,5.08,13.88,2.33,4.81,4.04,32.065,27.64,21.21,0.0,0.0,158.97,0.0,42.58,1.0,0.0,139.79,8.23,1.0,5.63,6.7,20.31,86.09,78.72,0.0,0.0,0.0,0.0,0.0,0.0,0.0,0.0,null,3,1.2,2018-11-02,2018-11-02_LBL,LBL,Symyx_96_well_0003,Zhi Li,YEJRWHAVMIAJKC-UHFFFAOYSA-N,15,milliliter,6,milliliter,2018-11-02,1,null,heat,null,45,celsius,null,null,null,null,null,null,Zhi Li,42.0,RQQRAHKHDFPBMC-UHFFFAOYSA-L,4.618,gram,4.61,gram,LLWRXQXPJMPHLR-UHFFFAOYSA-N,1.162,gram,1.16,gram,YEJRWHAVMIAJKC-UHFFFAOYSA-N,15,milliliter,10,milliliter,2018-11-02,2,3600,second,heatstir,450,rpm,75,celsius,heat,45,celsius,null,null,null,Zhi Li,338.0,LLWRXQXPJMPHLR-UHFFFAOYSA-N,3.574,gram,3.57,gram,YEJRWHAVMIAJKC-UHFFFAOYSA-N,10,milliliter,10,milliliter,2018-11-02,3,3600,second,heatstir,450,rpm,75,celsius,heat,45,celsius,null,null,null,Zhi Li,119.0,null,null,null,null,null,null,4,second,heatstir,rpm,celsius,heat,null,celsius,null,null,null,null,14.0,BDAGIHXWWSANSR-UHFFFAOYSA-N,5,milliliter,5,milliliter,null,null,null,null,null,null,null,null,null,null,2018-11-02,5,null,null,heat,null,null,22,celsius,null,null,null,null,null,null,Zhi Li,3.0,BDAGIHXWWSANSR-UHFFFAOYSA-N,5,milliliter,5,milliliter,2018-11-02,6,null,heat,null,22,celsius,null,null,null,null,Zhi Li,1000.0,null,null,null,null,null,null,null,null,null,null,null,null,null,null,null,null,null,null,0.0,null,null,null,null,null,null,null,null,null,null,null,null,null,null,null,null,0.0,null,null,null,null,null,null,null,null,null,null,null,null,null,null,null,null,0.0,00_00_00,E7,escalate_ExpertQuasiRandom_1.2,null,escalate_1.0,0.0,26.583966978057788,0.0,0.0,0.0,0.0,0.3841866511538043,0.0,0.0,0.0,0.0,0.20840851988546175,0.0,0.0,0.0,0.0,0.0,0.0,5.9495623962594815,0.0,0.0,0.0,0.0,0.0,17.535598270486666,0.0,0.0,0.0,0.0,0.2534212738481559,0.0,0.0,0.0,0.0,0.1374726384468745,0.0,0.0,0.0,0.0,0.0,0.0,3.9245134539970197,0.0,0.0,0.0,0.0,BDAGIHXWWSANSR-UHFFFAOYSA-N,RQQRAHKHDFPBMC-UHFFFAOYSA-L,LLWRXQXPJMPHLR-UHFFFAOYSA-N,YEJRWHAVMIAJKC-UHFFFAOYSA-N,null
0052,2018-11-02_LBL_G7,4,25.0,1200.0,1200.0,21600.0,750.0,25.0,85.0,17.297462600470908,0.07912214148515999,0.23344546022993748,3.9240376285226497,65.19,3.37,2.0,1.0,3.41,5.19,8.15,46.025,39.21,2.0,461.0,0.0,2.0,0.0,0.0,0.0,136.92,54.52,129.54,61.9,81.16,1.0,1.0,4.23,1.0,7.0,0.0,0.0,0.0,2.0,0.0,3.0,0.0,1.0,0.0,0.0,1.0,0.0,1.0,0.0,17.05,2.67,5.08,13.88,2.33,4.81,4.04,32.065,27.64,21.21,0.0,0.0,158.97,0.0,42.58,1.0,0.0,139.79,8.23,1.0,5.63,6.7,20.31,86.09,78.72,0.0,0.0,0.0,0.0,0.0,0.0,0.0,0.0,null,3,1.2,2018-11-02,2018-11-02_LBL,LBL,Symyx_96_well_0003,Zhi Li,YEJRWHAVMIAJKC-UHFFFAOYSA-N,15,milliliter,6,milliliter,2018-11-02,1,null,heat,null,45,celsius,null,null,null,null,null,null,Zhi Li,162.0,RQQRAHKHDFPBMC-UHFFFAOYSA-L,4.618,gram,4.61,gram,LLWRXQXPJMPHLR-UHFFFAOYSA-N,1.162,gram,1.16,gram,YEJRWHAVMIAJKC-UHFFFAOYSA-N,15,milliliter,10,milliliter,2018-11-02,2,3600,second,heatstir,450,rpm,75,celsius,heat,45,celsius,null,null,null,Zhi Li,198.0,LLWRXQXPJMPHLR-UHFFFAOYSA-N,3.574,gram,3.57,gram,YEJRWHAVMIAJKC-UHFFFAOYSA-N,10,milliliter,10,milliliter,2018-11-02,3,3600,second,heatstir,450,rpm,75,celsius,heat,45,celsius,null,null,null,Zhi Li,139.0,null,null,null,null,null,null,4,second,heatstir,rpm,celsius,heat,null,celsius,null,null,null,null,37.0,BDAGIHXWWSANSR-UHFFFAOYSA-N,5,milliliter,5,milliliter,null,null,null,null,null,null,null,null,null,null,2018-11-02,5,null,null,heat,null,null,22,celsius,null,null,null,null,null,null,Zhi Li,7.0,BDAGIHXWWSANSR-UHFFFAOYSA-N,5,milliliter,5,milliliter,2018-11-02,6,null,heat,null,22,celsius,null,null,null,null,Zhi Li,1000.0,null,null,null,null,null,null,null,null,null,null,null,null,null,null,null,null,null,null,0.0,null,null,null,null,null,null,null,null,null,null,null,null,null,null,null,null,0.0,null,null,null,null,null,null,null,null,null,null,null,null,null,null,null,null,0.0,00_00_00,G7,escalate_ExpertQuasiRandom_1.2,null,escalate_1.0,0.0,26.689984792526612,0.0,0.0,0.0,0.0,0.36020634513479355,0.0,0.0,0.0,0.0,0.12208546431160186,0.0,0.0,0.0,0.0,0.0,0.0,6.054790060810449,0.0,0.0,0.0,0.0,0.0,17.297462600470908,0.0,0.0,0.0,0.0,0.23344546022993748,0.0,0.0,0.0,0.0,0.07912214148515999,0.0,0.0,0.0,0.0,0.0,0.0,3.9240376285226497,0.0,0.0,0.0,0.0,BDAGIHXWWSANSR-UHFFFAOYSA-N,RQQRAHKHDFPBMC-UHFFFAOYSA-L,LLWRXQXPJMPHLR-UHFFFAOYSA-N,YEJRWHAVMIAJKC-UHFFFAOYSA-N,null
0052,2018-11-02_LBL_A9,4,25.0,1200.0,1200.0,21600.0,750.0,25.0,85.0,17.502615067946447,0.06833171655595167,0.34485337634111685,3.852345027499624,65.19,3.37,2.0,1.0,3.41,5.19,8.15,46.025,39.21,2.0,461.0,0.0,2.0,0.0,0.0,0.0,136.92,54.52,129.54,61.9,81.16,1.0,1.0,4.23,1.0,7.0,0.0,0.0,0.0,2.0,0.0,3.0,0.0,1.0,0.0,0.0,1.0,0.0,1.0,0.0,17.05,2.67,5.08,13.88,2.33,4.81,4.04,32.065,27.64,21.21,0.0,0.0,158.97,0.0,42.58,1.0,0.0,139.79,8.23,1.0,5.63,6.7,20.31,86.09,78.72,0.0,0.0,0.0,0.0,0.0,0.0,0.0,0.0,null,3,1.2,2018-11-02,2018-11-02_LBL,LBL,Symyx_96_well_0003,Zhi Li,YEJRWHAVMIAJKC-UHFFFAOYSA-N,15,milliliter,6,milliliter,2018-11-02,1,null,heat,null,45,celsius,null,null,null,null,null,null,Zhi Li,96.0,RQQRAHKHDFPBMC-UHFFFAOYSA-L,4.618,gram,4.61,gram,LLWRXQXPJMPHLR-UHFFFAOYSA-N,1.162,gram,1.16,gram,YEJRWHAVMIAJKC-UHFFFAOYSA-N,15,milliliter,10,milliliter,2018-11-02,2,3600,second,heatstir,450,rpm,75,celsius,heat,45,celsius,null,null,null,Zhi Li,170.0,LLWRXQXPJMPHLR-UHFFFAOYSA-N,3.574,gram,3.57,gram,YEJRWHAVMIAJKC-UHFFFAOYSA-N,10,milliliter,10,milliliter,2018-11-02,3,3600,second,heatstir,450,rpm,75,celsius,heat,45,celsius,null,null,null,Zhi Li,232.0,null,null,null,null,null,null,4,second,heatstir,rpm,celsius,heat,null,celsius,null,null,null,null,23.0,BDAGIHXWWSANSR-UHFFFAOYSA-N,5,milliliter,5,milliliter,null,null,null,null,null,null,null,null,null,null,2018-11-02,5,null,null,heat,null,null,22,celsius,null,null,null,null,null,null,Zhi Li,13.0,BDAGIHXWWSANSR-UHFFFAOYSA-N,5,milliliter,5,milliliter,2018-11-02,6,null,heat,null,22,celsius,null,null,null,null,Zhi Li,1000.0,null,null,null,null,null,null,null,null,null,null,null,null,null,null,null,null,null,null,0.0,null,null,null,null,null,null,null,null,null,null,null,null,null,null,null,null,0.0,null,null,null,null,null,null,null,null,null,null,null,null,null,null,null,null,0.0,00_00_00,A9,escalate_ExpertQuasiRandom_1.2,null,escalate_1.0,0.0,26.84901151422985,0.0,0.0,0.0,0.0,0.5290050793072733,0.0,0.0,0.0,0.0,0.10482085319682988,0.0,0.0,0.0,0.0,0.0,0.0,5.9094972721844234,0.0,0.0,0.0,0.0,0.0,17.502615067946447,0.0,0.0,0.0,0.0,0.34485337634111685,0.0,0.0,0.0,0.0,0.06833171655595167,0.0,0.0,0.0,0.0,0.0,0.0,3.852345027499624,0.0,0.0,0.0,0.0,BDAGIHXWWSANSR-UHFFFAOYSA-N,RQQRAHKHDFPBMC-UHFFFAOYSA-L,LLWRXQXPJMPHLR-UHFFFAOYSA-N,YEJRWHAVMIAJKC-UHFFFAOYSA-N,null
0052,2018-11-02_LBL_C9,4,25.0,1200.0,1200.0,21600.0,750.0,25.0,85.0,17.332428955781136,0.05334394564724167,0.19774495692172014,3.9030538508150943,65.19,3.37,2.0,1.0,3.41,5.19,8.15,46.025,39.21,2.0,461.0,0.0,2.0,0.0,0.0,0.0,136.92,54.52,129.54,61.9,81.16,1.0,1.0,4.23,1.0,7.0,0.0,0.0,0.0,2.0,0.0,3.0,0.0,1.0,0.0,0.0,1.0,0.0,1.0,0.0,17.05,2.67,5.08,13.88,2.33,4.81,4.04,32.065,27.64,21.21,0.0,0.0,158.97,0.0,42.58,1.0,0.0,139.79,8.23,1.0,5.63,6.7,20.31,86.09,78.72,0.0,0.0,0.0,0.0,0.0,0.0,0.0,0.0,null,3,1.2,2018-11-02,2018-11-02_LBL,LBL,Symyx_96_well_0003,Zhi Li,YEJRWHAVMIAJKC-UHFFFAOYSA-N,15,milliliter,6,milliliter,2018-11-02,1,null,heat,null,45,celsius,null,null,null,null,null,null,Zhi Li,235.0,RQQRAHKHDFPBMC-UHFFFAOYSA-L,4.618,gram,4.61,gram,LLWRXQXPJMPHLR-UHFFFAOYSA-N,1.162,gram,1.16,gram,YEJRWHAVMIAJKC-UHFFFAOYSA-N,15,milliliter,10,milliliter,2018-11-02,2,3600,second,heatstir,450,rpm,75,celsius,heat,45,celsius,null,null,null,Zhi Li,136.0,LLWRXQXPJMPHLR-UHFFFAOYSA-N,3.574,gram,3.57,gram,YEJRWHAVMIAJKC-UHFFFAOYSA-N,10,milliliter,10,milliliter,2018-11-02,3,3600,second,heatstir,450,rpm,75,celsius,heat,45,celsius,null,null,null,Zhi Li,128.0,null,null,null,null,null,null,4,second,heatstir,rpm,celsius,heat,null,celsius,null,null,null,null,45.0,BDAGIHXWWSANSR-UHFFFAOYSA-N,5,milliliter,5,milliliter,null,null,null,null,null,null,null,null,null,null,2018-11-02,5,null,null,heat,null,null,22,celsius,null,null,null,null,null,null,Zhi Li,28.0,BDAGIHXWWSANSR-UHFFFAOYSA-N,5,milliliter,5,milliliter,2018-11-02,6,null,heat,null,22,celsius,null,null,null,null,Zhi Li,1000.0,null,null,null,null,null,null,null,null,null,null,null,null,null,null,null,null,null,null,0.0,null,null,null,null,null,null,null,null,null,null,null,null,null,null,null,null,0.0,null,null,null,null,null,null,null,null,null,null,null,null,null,null,null,null,0.0,00_00_00,C9,escalate_ExpertQuasiRandom_1.2,null,escalate_1.0,0.0,27.246578318487945,0.0,0.0,0.0,0.0,0.31085507228094406,0.0,0.0,0.0,0.0,0.0838566825574639,0.0,0.0,0.0,0.0,0.0,0.0,6.135600653481328,0.0,0.0,0.0,0.0,0.0,17.332428955781136,0.0,0.0,0.0,0.0,0.19774495692172014,0.0,0.0,0.0,0.0,0.05334394564724167,0.0,0.0,0.0,0.0,0.0,0.0,3.9030538508150943,0.0,0.0,0.0,0.0,BDAGIHXWWSANSR-UHFFFAOYSA-N,RQQRAHKHDFPBMC-UHFFFAOYSA-L,LLWRXQXPJMPHLR-UHFFFAOYSA-N,YEJRWHAVMIAJKC-UHFFFAOYSA-N,null
0052,2018-11-02_LBL_E9,4,25.0,1200.0,1200.0,21600.0,750.0,25.0,85.0,17.772966947990103,0.06971229773438978,0.27139415967541025,3.9106159949151356,65.19,3.37,2.0,1.0,3.41,5.19,8.15,46.025,39.21,2.0,461.0,0.0,2.0,0.0,0.0,0.0,136.92,54.52,129.54,61.9,81.16,1.0,1.0,4.23,1.0,7.0,0.0,0.0,0.0,2.0,0.0,3.0,0.0,1.0,0.0,0.0,1.0,0.0,1.0,0.0,17.05,2.67,5.08,13.88,2.33,4.81,4.04,32.065,27.64,21.21,0.0,0.0,158.97,0.0,42.58,1.0,0.0,139.79,8.23,1.0,5.63,6.7,20.31,86.09,78.72,0.0,0.0,0.0,0.0,0.0,0.0,0.0,0.0,null,3,1.2,2018-11-02,2018-11-02_LBL,LBL,Symyx_96_well_0003,Zhi Li,YEJRWHAVMIAJKC-UHFFFAOYSA-N,15,milliliter,6,milliliter,2018-11-02,1,null,heat,null,45,celsius,null,null,null,null,null,null,Zhi Li,151.0,RQQRAHKHDFPBMC-UHFFFAOYSA-L,4.618,gram,4.61,gram,LLWRXQXPJMPHLR-UHFFFAOYSA-N,1.162,gram,1.16,gram,YEJRWHAVMIAJKC-UHFFFAOYSA-N,15,milliliter,10,milliliter,2018-11-02,2,3600,second,heatstir,450,rpm,75,celsius,heat,45,celsius,null,null,null,Zhi Li,174.0,LLWRXQXPJMPHLR-UHFFFAOYSA-N,3.574,gram,3.57,gram,YEJRWHAVMIAJKC-UHFFFAOYSA-N,10,milliliter,10,milliliter,2018-11-02,3,3600,second,heatstir,450,rpm,75,celsius,heat,45,celsius,null,null,null,Zhi Li,174.0,null,null,null,null,null,null,4,second,heatstir,rpm,celsius,heat,null,celsius,null,null,null,null,8.0,BDAGIHXWWSANSR-UHFFFAOYSA-N,5,milliliter,5,milliliter,null,null,null,null,null,null,null,null,null,null,2018-11-02,5,null,null,heat,null,null,22,celsius,null,null,null,null,null,null,Zhi Li,32.0,BDAGIHXWWSANSR-UHFFFAOYSA-N,5,milliliter,5,milliliter,2018-11-02,6,null,heat,null,22,celsius,null,null,null,null,Zhi Li,1000.0,null,null,null,null,null,null,null,null,null,null,null,null,null,null,null,null,null,null,0.0,null,null,null,null,null,null,null,null,null,null,null,null,null,null,null,null,0.0,null,null,null,null,null,null,null,null,null,null,null,null,null,null,null,null,0.0,00_00_00,E9,escalate_ExpertQuasiRandom_1.2,null,escalate_1.0,0.0,27.35259613295677,0.0,0.0,0.0,0.0,0.41767561174045637,0.0,0.0,0.0,0.0,0.10728722621322587,0.0,0.0,0.0,0.0,0.0,0.0,6.018438016174393,0.0,0.0,0.0,0.0,0.0,17.772966947990103,0.0,0.0,0.0,0.0,0.27139415967541025,0.0,0.0,0.0,0.0,0.06971229773438978,0.0,0.0,0.0,0.0,0.0,0.0,3.9106159949151356,0.0,0.0,0.0,0.0,BDAGIHXWWSANSR-UHFFFAOYSA-N,RQQRAHKHDFPBMC-UHFFFAOYSA-L,LLWRXQXPJMPHLR-UHFFFAOYSA-N,YEJRWHAVMIAJKC-UHFFFAOYSA-N,null
0052,2018-11-02_LBL_G9,4,25.0,1200.0,1200.0,21600.0,750.0,25.0,85.0,17.618170786324104,0.04110621693993328,0.5021560893709595,3.7098440492736753,65.19,3.37,2.0,1.0,3.41,5.19,8.15,46.025,39.21,2.0,461.0,0.0,2.0,0.0,0.0,0.0,136.92,54.52,129.54,61.9,81.16,1.0,1.0,4.23,1.0,7.0,0.0,0.0,0.0,2.0,0.0,3.0,0.0,1.0,0.0,0.0,1.0,0.0,1.0,0.0,17.05,2.67,5.08,13.88,2.33,4.81,4.04,32.065,27.64,21.21,0.0,0.0,158.97,0.0,42.58,1.0,0.0,139.79,8.23,1.0,5.63,6.7,20.31,86.09,78.72,0.0,0.0,0.0,0.0,0.0,0.0,0.0,0.0,null,3,1.2,2018-11-02,2018-11-02_LBL,LBL,Symyx_96_well_0003,Zhi Li,YEJRWHAVMIAJKC-UHFFFAOYSA-N,15,milliliter,6,milliliter,2018-11-02,1,null,heat,null,45,celsius,null,null,null,null,null,null,Zhi Li,21.0,RQQRAHKHDFPBMC-UHFFFAOYSA-L,4.618,gram,4.61,gram,LLWRXQXPJMPHLR-UHFFFAOYSA-N,1.162,gram,1.16,gram,YEJRWHAVMIAJKC-UHFFFAOYSA-N,15,milliliter,10,milliliter,2018-11-02,2,3600,second,heatstir,450,rpm,75,celsius,heat,45,celsius,null,null,null,Zhi Li,103.0,LLWRXQXPJMPHLR-UHFFFAOYSA-N,3.574,gram,3.57,gram,YEJRWHAVMIAJKC-UHFFFAOYSA-N,10,milliliter,10,milliliter,2018-11-02,3,3600,second,heatstir,450,rpm,75,celsius,heat,45,celsius,null,null,null,Zhi Li,374.0,null,null,null,null,null,null,4,second,heatstir,rpm,celsius,heat,null,celsius,null,null,null,null,20.0,BDAGIHXWWSANSR-UHFFFAOYSA-N,5,milliliter,5,milliliter,null,null,null,null,null,null,null,null,null,null,2018-11-02,5,null,null,heat,null,null,22,celsius,null,null,null,null,null,null,Zhi Li,27.0,BDAGIHXWWSANSR-UHFFFAOYSA-N,5,milliliter,5,milliliter,2018-11-02,6,null,heat,null,22,celsius,null,null,null,null,Zhi Li,1000.0,null,null,null,null,null,null,null,null,null,null,null,null,null,null,null,null,null,null,0.0,null,null,null,null,null,null,null,null,null,null,null,null,null,null,null,null,0.0,null,null,null,null,null,null,null,null,null,null,null,null,null,null,null,null,0.0,00_00_00,G9,escalate_ExpertQuasiRandom_1.2,null,escalate_1.0,0.0,27.220073864870738,0.0,0.0,0.0,0.0,0.7758311580781323,0.0,0.0,0.0,0.0,0.06350910517219692,0.0,0.0,0.0,0.0,0.0,0.0,5.731709056127828,0.0,0.0,0.0,0.0,0.0,17.618170786324104,0.0,0.0,0.0,0.0,0.5021560893709595,0.0,0.0,0.0,0.0,0.04110621693993328,0.0,0.0,0.0,0.0,0.0,0.0,3.7098440492736753,0.0,0.0,0.0,0.0,BDAGIHXWWSANSR-UHFFFAOYSA-N,RQQRAHKHDFPBMC-UHFFFAOYSA-L,LLWRXQXPJMPHLR-UHFFFAOYSA-N,YEJRWHAVMIAJKC-UHFFFAOYSA-N,null
0052,2018-11-02_LBL_A11,4,25.0,1200.0,1200.0,21600.0,750.0,25.0,85.0,17.21598656008514,0.025724365543283025,0.025030838661768532,4.111254305470989,65.19,3.37,2.0,1.0,3.41,5.19,8.15,46.025,39.21,2.0,461.0,0.0,2.0,0.0,0.0,0.0,136.92,54.52,129.54,61.9,81.16,1.0,1.0,4.23,1.0,7.0,0.0,0.0,0.0,2.0,0.0,3.0,0.0,1.0,0.0,0.0,1.0,0.0,1.0,0.0,17.05,2.67,5.08,13.88,2.33,4.81,4.04,32.065,27.64,21.21,0.0,0.0,158.97,0.0,42.58,1.0,0.0,139.79,8.23,1.0,5.63,6.7,20.31,86.09,78.72,0.0,0.0,0.0,0.0,0.0,0.0,0.0,0.0,null,3,1.2,2018-11-02,2018-11-02_LBL,LBL,Symyx_96_well_0003,Zhi Li,YEJRWHAVMIAJKC-UHFFFAOYSA-N,15,milliliter,6,milliliter,2018-11-02,1,null,heat,null,45,celsius,null,null,null,null,null,null,Zhi Li,428.0,RQQRAHKHDFPBMC-UHFFFAOYSA-L,4.618,gram,4.61,gram,LLWRXQXPJMPHLR-UHFFFAOYSA-N,1.162,gram,1.16,gram,YEJRWHAVMIAJKC-UHFFFAOYSA-N,15,milliliter,10,milliliter,2018-11-02,2,3600,second,heatstir,450,rpm,75,celsius,heat,45,celsius,null,null,null,Zhi Li,65.0,LLWRXQXPJMPHLR-UHFFFAOYSA-N,3.574,gram,3.57,gram,YEJRWHAVMIAJKC-UHFFFAOYSA-N,10,milliliter,10,milliliter,2018-11-02,3,3600,second,heatstir,450,rpm,75,celsius,heat,45,celsius,null,null,null,Zhi Li,5.0,null,null,null,null,null,null,4,second,heatstir,rpm,celsius,heat,null,celsius,null,null,null,null,48.0,BDAGIHXWWSANSR-UHFFFAOYSA-N,5,milliliter,5,milliliter,null,null,null,null,null,null,null,null,null,null,2018-11-02,5,null,null,heat,null,null,22,celsius,null,null,null,null,null,null,Zhi Li,12.0,BDAGIHXWWSANSR-UHFFFAOYSA-N,5,milliliter,5,milliliter,2018-11-02,6,null,heat,null,22,celsius,null,null,null,null,Zhi Li,1000.0,null,null,null,null,null,null,null,null,null,null,null,null,null,null,null,null,null,null,0.0,null,null,null,null,null,null,null,null,null,null,null,null,null,null,null,null,0.0,null,null,null,null,null,null,null,null,null,null,null,null,null,null,null,null,0.0,00_00_00,A11,escalate_ExpertQuasiRandom_1.2,null,escalate_1.0,0.0,26.822507060612644,0.0,0.0,0.0,0.0,0.03899804663503537,0.0,0.0,0.0,0.0,0.04007856151643495,0.0,0.0,0.0,0.0,0.0,0.0,6.4053342079238,0.0,0.0,0.0,0.0,0.0,17.21598656008514,0.0,0.0,0.0,0.0,0.025030838661768532,0.0,0.0,0.0,0.0,0.025724365543283025,0.0,0.0,0.0,0.0,0.0,0.0,4.111254305470989,0.0,0.0,0.0,0.0,BDAGIHXWWSANSR-UHFFFAOYSA-N,RQQRAHKHDFPBMC-UHFFFAOYSA-L,LLWRXQXPJMPHLR-UHFFFAOYSA-N,YEJRWHAVMIAJKC-UHFFFAOYSA-N,null
0052,2018-11-02_LBL_C11,4,25.0,1200.0,1200.0,21600.0,750.0,25.0,85.0,17.42663486029797,0.06097287581463582,0.3216757276543511,3.899342657195713,65.19,3.37,2.0,1.0,3.41,5.19,8.15,46.025,39.21,2.0,461.0,0.0,2.0,0.0,0.0,0.0,136.92,54.52,129.54,61.9,81.16,1.0,1.0,4.23,1.0,7.0,0.0,0.0,0.0,2.0,0.0,3.0,0.0,1.0,0.0,0.0,1.0,0.0,1.0,0.0,17.05,2.67,5.08,13.88,2.33,4.81,4.04,32.065,27.64,21.21,0.0,0.0,158.97,0.0,42.58,1.0,0.0,139.79,8.23,1.0,5.63,6.7,20.31,86.09,78.72,0.0,0.0,0.0,0.0,0.0,0.0,0.0,0.0,null,3,1.2,2018-11-02,2018-11-02_LBL,LBL,Symyx_96_well_0003,Zhi Li,YEJRWHAVMIAJKC-UHFFFAOYSA-N,15,milliliter,6,milliliter,2018-11-02,1,null,heat,null,45,celsius,null,null,null,null,null,null,Zhi Li,130.0,RQQRAHKHDFPBMC-UHFFFAOYSA-L,4.618,gram,4.61,gram,LLWRXQXPJMPHLR-UHFFFAOYSA-N,1.162,gram,1.16,gram,YEJRWHAVMIAJKC-UHFFFAOYSA-N,15,milliliter,10,milliliter,2018-11-02,2,3600,second,heatstir,450,rpm,75,celsius,heat,45,celsius,null,null,null,Zhi Li,151.0,LLWRXQXPJMPHLR-UHFFFAOYSA-N,3.574,gram,3.57,gram,YEJRWHAVMIAJKC-UHFFFAOYSA-N,10,milliliter,10,milliliter,2018-11-02,3,3600,second,heatstir,450,rpm,75,celsius,heat,45,celsius,null,null,null,Zhi Li,217.0,null,null,null,null,null,null,4,second,heatstir,rpm,celsius,heat,null,celsius,null,null,null,null,25.0,BDAGIHXWWSANSR-UHFFFAOYSA-N,5,milliliter,5,milliliter,null,null,null,null,null,null,null,null,null,null,2018-11-02,5,null,null,heat,null,null,22,celsius,null,null,null,null,null,null,Zhi Li,4.0,BDAGIHXWWSANSR-UHFFFAOYSA-N,5,milliliter,5,milliliter,2018-11-02,6,null,heat,null,22,celsius,null,null,null,null,Zhi Li,1000.0,null,null,null,null,null,null,null,null,null,null,null,null,null,null,null,null,null,null,0.0,null,null,null,null,null,null,null,null,null,null,null,null,null,null,null,null,0.0,null,null,null,null,null,null,null,null,null,null,null,null,null,null,null,null,0.0,00_00_00,C11,escalate_ExpertQuasiRandom_1.2,null,escalate_1.0,0.0,26.610471431674995,0.0,0.0,0.0,0.0,0.49119883612819415,0.0,0.0,0.0,0.0,0.09310558136894889,0.0,0.0,0.0,0.0,0.0,0.0,5.954296237537854,0.0,0.0,0.0,0.0,0.0,17.42663486029797,0.0,0.0,0.0,0.0,0.3216757276543511,0.0,0.0,0.0,0.0,0.06097287581463582,0.0,0.0,0.0,0.0,0.0,0.0,3.899342657195713,0.0,0.0,0.0,0.0,BDAGIHXWWSANSR-UHFFFAOYSA-N,RQQRAHKHDFPBMC-UHFFFAOYSA-L,LLWRXQXPJMPHLR-UHFFFAOYSA-N,YEJRWHAVMIAJKC-UHFFFAOYSA-N,null
0052,2018-11-02_LBL_E11,4,25.0,1200.0,1200.0,21600.0,750.0,25.0,85.0,17.82493527771743,0.05459419437334889,0.3166669081875394,3.9020565233914035,65.19,3.37,2.0,1.0,3.41,5.19,8.15,46.025,39.21,2.0,461.0,0.0,2.0,0.0,0.0,0.0,136.92,54.52,129.54,61.9,81.16,1.0,1.0,4.23,1.0,7.0,0.0,0.0,0.0,2.0,0.0,3.0,0.0,1.0,0.0,0.0,1.0,0.0,1.0,0.0,17.05,2.67,5.08,13.88,2.33,4.81,4.04,32.065,27.64,21.21,0.0,0.0,158.97,0.0,42.58,1.0,0.0,139.79,8.23,1.0,5.63,6.7,20.31,86.09,78.72,0.0,0.0,0.0,0.0,0.0,0.0,0.0,0.0,null,3,1.2,2018-11-02,2018-11-02_LBL,LBL,Symyx_96_well_0003,Zhi Li,YEJRWHAVMIAJKC-UHFFFAOYSA-N,15,milliliter,6,milliliter,2018-11-02,1,null,heat,null,45,celsius,null,null,null,null,null,null,Zhi Li,146.0,RQQRAHKHDFPBMC-UHFFFAOYSA-L,4.618,gram,4.61,gram,LLWRXQXPJMPHLR-UHFFFAOYSA-N,1.162,gram,1.16,gram,YEJRWHAVMIAJKC-UHFFFAOYSA-N,15,milliliter,10,milliliter,2018-11-02,2,3600,second,heatstir,450,rpm,75,celsius,heat,45,celsius,null,null,null,Zhi Li,136.0,LLWRXQXPJMPHLR-UHFFFAOYSA-N,3.574,gram,3.57,gram,YEJRWHAVMIAJKC-UHFFFAOYSA-N,10,milliliter,10,milliliter,2018-11-02,3,3600,second,heatstir,450,rpm,75,celsius,heat,45,celsius,null,null,null,Zhi Li,218.0,null,null,null,null,null,null,4,second,heatstir,rpm,celsius,heat,null,celsius,null,null,null,null,3.0,BDAGIHXWWSANSR-UHFFFAOYSA-N,5,milliliter,5,milliliter,null,null,null,null,null,null,null,null,null,null,2018-11-02,5,null,null,heat,null,null,22,celsius,null,null,null,null,null,null,Zhi Li,33.0,BDAGIHXWWSANSR-UHFFFAOYSA-N,5,milliliter,5,milliliter,2018-11-02,6,null,heat,null,22,celsius,null,null,null,null,Zhi Li,1000.0,null,null,null,null,null,null,null,null,null,null,null,null,null,null,null,null,null,null,0.0,null,null,null,null,null,null,null,null,null,null,null,null,null,null,null,null,0.0,null,null,null,null,null,null,null,null,null,null,null,null,null,null,null,null,0.0,00_00_00,E11,escalate_ExpertQuasiRandom_1.2,null,escalate_1.0,0.0,27.379100586573973,0.0,0.0,0.0,0.0,0.4864003709760605,0.0,0.0,0.0,0.0,0.0838566825574639,0.0,0.0,0.0,0.0,0.0,0.0,5.993558819929196,0.0,0.0,0.0,0.0,0.0,17.82493527771743,0.0,0.0,0.0,0.0,0.3166669081875394,0.0,0.0,0.0,0.0,0.05459419437334889,0.0,0.0,0.0,0.0,0.0,0.0,3.9020565233914035,0.0,0.0,0.0,0.0,BDAGIHXWWSANSR-UHFFFAOYSA-N,RQQRAHKHDFPBMC-UHFFFAOYSA-L,LLWRXQXPJMPHLR-UHFFFAOYSA-N,YEJRWHAVMIAJKC-UHFFFAOYSA-N,null
0052,2018-11-02_LBL_G11,4,25.0,1200.0,1200.0,21600.0,750.0,25.0,85.0,17.540455318189206,0.11406779208061588,0.1340754128474272,3.897542341647122,65.19,3.37,2.0,1.0,3.41,5.19,8.15,46.025,39.21,2.0,461.0,0.0,2.0,0.0,0.0,0.0,136.92,54.52,129.54,61.9,81.16,1.0,1.0,4.23,1.0,7.0,0.0,0.0,0.0,2.0,0.0,3.0,0.0,1.0,0.0,0.0,1.0,0.0,1.0,0.0,17.05,2.67,5.08,13.88,2.33,4.81,4.04,32.065,27.64,21.21,0.0,0.0,158.97,0.0,42.58,1.0,0.0,139.79,8.23,1.0,5.63,6.7,20.31,86.09,78.72,0.0,0.0,0.0,0.0,0.0,0.0,0.0,0.0,null,3,1.2,2018-11-02,2018-11-02_LBL,LBL,Symyx_96_well_0003,Zhi Li,YEJRWHAVMIAJKC-UHFFFAOYSA-N,15,milliliter,6,milliliter,2018-11-02,1,null,heat,null,45,celsius,null,null,null,null,null,null,Zhi Li,167.0,RQQRAHKHDFPBMC-UHFFFAOYSA-L,4.618,gram,4.61,gram,LLWRXQXPJMPHLR-UHFFFAOYSA-N,1.162,gram,1.16,gram,YEJRWHAVMIAJKC-UHFFFAOYSA-N,15,milliliter,10,milliliter,2018-11-02,2,3600,second,heatstir,450,rpm,75,celsius,heat,45,celsius,null,null,null,Zhi Li,291.0,LLWRXQXPJMPHLR-UHFFFAOYSA-N,3.574,gram,3.57,gram,YEJRWHAVMIAJKC-UHFFFAOYSA-N,10,milliliter,10,milliliter,2018-11-02,3,3600,second,heatstir,450,rpm,75,celsius,heat,45,celsius,null,null,null,Zhi Li,41.0,null,null,null,null,null,null,4,second,heatstir,rpm,celsius,heat,null,celsius,null,null,null,null,33.0,BDAGIHXWWSANSR-UHFFFAOYSA-N,5,milliliter,5,milliliter,null,null,null,null,null,null,null,null,null,null,2018-11-02,5,null,null,heat,null,null,22,celsius,null,null,null,null,null,null,Zhi Li,41.0,BDAGIHXWWSANSR-UHFFFAOYSA-N,5,milliliter,5,milliliter,2018-11-02,6,null,heat,null,22,celsius,null,null,null,null,Zhi Li,1000.0,null,null,null,null,null,null,null,null,null,null,null,null,null,null,null,null,null,null,0.0,null,null,null,null,null,null,null,null,null,null,null,null,null,null,null,null,0.0,null,null,null,null,null,null,null,null,null,null,null,null,null,null,null,null,0.0,00_00_00,G11,escalate_ExpertQuasiRandom_1.2,null,escalate_1.0,0.0,27.591136215511625,0.0,0.0,0.0,0.0,0.21090062440900298,0.0,0.0,0.0,0.0,0.17942863694280878,0.0,0.0,0.0,0.0,0.0,0.0,6.1308341034109235,0.0,0.0,0.0,0.0,0.0,17.540455318189206,0.0,0.0,0.0,0.0,0.1340754128474272,0.0,0.0,0.0,0.0,0.11406779208061588,0.0,0.0,0.0,0.0,0.0,0.0,3.897542341647122,0.0,0.0,0.0,0.0,BDAGIHXWWSANSR-UHFFFAOYSA-N,RQQRAHKHDFPBMC-UHFFFAOYSA-L,LLWRXQXPJMPHLR-UHFFFAOYSA-N,YEJRWHAVMIAJKC-UHFFFAOYSA-N,null
0052,2019-05-30T20_58_22.535516+00_00_LBL_A1,4,25.0,1200.0,1200.0,21600.0,750.0,25.0,85.0,2.4094957833823787,0.25513558221788624,0.5573477125378113,12.57390009972287,65.19,3.37,2.0,1.0,3.41,5.19,8.15,46.025,39.21,2.0,461.0,0.0,3.0,0.0,0.0,0.0,154.04,61.53,164.65,50.92,112.02,2.0,1.0,6.09,1.63,10.0,0.0,0.0,0.0,3.0,0.0,3.0,0.0,1.0,0.0,0.0,1.0,0.0,5.0,0.0,22.85,3.3,5.17,17.09,2.59,6.59,5.88,46.092,27.64,25.96,0.0,0.0,172.997,0.0,59.49,4.0,0.0,139.79,8.23,1.0,5.63,6.7,20.31,86.09,78.72,91.8,6.53,0.0,4.55,6.26,16.44,84.93,56.33,0,3,2.4,2019-05-30,2019-05-30T20_58_22.535516+00_00_LBL,LBL,Symyx_96_well_0003,Zhi Li,YEJRWHAVMIAJKC-UHFFFAOYSA-N,6.46,milliliter,6.46,milliliter,2019-05-30,1,second,heatstir,rpm,null,celsius,heat,45,celsius,measure_volume,6.5,milliliter,Zhi Li,91.0,RQQRAHKHDFPBMC-UHFFFAOYSA-L,5.914,gram,5.91,gram,XFYICZOIWSBQSK-UHFFFAOYSA-N,4.638,gram,4.64,gram,YEJRWHAVMIAJKC-UHFFFAOYSA-N,8.94,milliliter,8.94,milliliter,2019-05-30,2,3600,second,heatstir,450,rpm,75,celsius,heat,45,celsius,measure_volume,12.5,milliliter,Zhi Li,399.0,XFYICZOIWSBQSK-UHFFFAOYSA-N,5.813,gram,5.81,gram,YEJRWHAVMIAJKC-UHFFFAOYSA-N,5.6,milliliter,5.6,milliliter,2019-05-30,3,3600,second,heatstir,450,rpm,75,celsius,heat,45,celsius,measure_volume,10,milliliter,Zhi Li,10.0,BDAGIHXWWSANSR-UHFFFAOYSA-N,5.86,milliliter,5.86,milliliter,2019-05-30,4,second,heatstir,rpm,celsius,heat,45,celsius,measure_volume,5.9,milliliter,Zhi Li,94.0,BDAGIHXWWSANSR-UHFFFAOYSA-N,4.75,milliliter,4.75,milliliter,null,null,null,null,null,null,null,null,null,null,2019-05-30,5,null,second,heatstir,null,rpm,null,celsius,heat,45,celsius,measure_volume,4.8,milliliter,Zhi Li,56.0,null,null,null,null,null,2019-05-30,6,second,heatstir,rpm,null,celsius,heat,null,celsius,measure_volume,Zhi Li,0.0,YMWUJEATGCHHMB-UHFFFAOYSA-N,27,milliliter,27,milliliter,2019-05-30,7,second,heatstir,rpm,celsius,heat,45,celsius,measure_volume,27,milliliter,Zhi Li,1000.0,null,null,null,null,null,null,null,null,null,null,null,null,null,null,null,null,0.0,null,null,null,null,null,null,null,null,null,null,null,null,null,null,null,null,0.0,20_58_22,A1,escalate_ExpertQuasiRandom_1.2,Original escalate quasi random deploy max vol 500 and 250,escalate_1.0,0.0,3.975668042580925,0.0,0.0,0.0,0.0,0.0,0.0,0.0,0.0,0.0,0.42097371065951233,0.0,0.0,0.0,0.0,0.0,0.9196237256873887,5.086979907272041,15.659955257270694,0.0,0.0,0.0,0.0,2.4094957833823787,0.0,0.0,0.0,0.0,0.0,0.0,0.0,0.0,0.0,0.25513558221788624,0.0,0.0,0.0,0.0,0.0,0.5573477125378113,3.083018125619419,9.49088197410345,0.0,0.0,0.0,BDAGIHXWWSANSR-UHFFFAOYSA-N,RQQRAHKHDFPBMC-UHFFFAOYSA-L,XFYICZOIWSBQSK-UHFFFAOYSA-N,YEJRWHAVMIAJKC-UHFFFAOYSA-N,YMWUJEATGCHHMB-UHFFFAOYSA-N
0052,2019-05-30T20_58_22.535516+00_00_LBL_C1,4,25.0,1200.0,1200.0,21600.0,750.0,25.0,85.0,2.350941815377947,0.307034913233732,0.6731317939654324,12.429106864954793,65.19,3.37,2.0,1.0,3.41,5.19,8.15,46.025,39.21,2.0,461.0,0.0,3.0,0.0,0.0,0.0,154.04,61.53,164.65,50.92,112.02,2.0,1.0,6.09,1.63,10.0,0.0,0.0,0.0,3.0,0.0,3.0,0.0,1.0,0.0,0.0,1.0,0.0,5.0,0.0,22.85,3.3,5.17,17.09,2.59,6.59,5.88,46.092,27.64,25.96,0.0,0.0,172.997,0.0,59.49,4.0,0.0,139.79,8.23,1.0,5.63,6.7,20.31,86.09,78.72,91.8,6.53,0.0,4.55,6.26,16.44,84.93,56.33,0,3,2.4,2019-05-30,2019-05-30T20_58_22.535516+00_00_LBL,LBL,Symyx_96_well_0003,Zhi Li,YEJRWHAVMIAJKC-UHFFFAOYSA-N,6.46,milliliter,6.46,milliliter,2019-05-30,1,second,heatstir,rpm,null,celsius,heat,45,celsius,measure_volume,6.5,milliliter,Zhi Li,8.0,RQQRAHKHDFPBMC-UHFFFAOYSA-L,5.914,gram,5.91,gram,XFYICZOIWSBQSK-UHFFFAOYSA-N,4.638,gram,4.64,gram,YEJRWHAVMIAJKC-UHFFFAOYSA-N,8.94,milliliter,8.94,milliliter,2019-05-30,2,3600,second,heatstir,450,rpm,75,celsius,heat,45,celsius,measure_volume,12.5,milliliter,Zhi Li,479.0,XFYICZOIWSBQSK-UHFFFAOYSA-N,5.813,gram,5.81,gram,YEJRWHAVMIAJKC-UHFFFAOYSA-N,5.6,milliliter,5.6,milliliter,2019-05-30,3,3600,second,heatstir,450,rpm,75,celsius,heat,45,celsius,measure_volume,10,milliliter,Zhi Li,13.0,BDAGIHXWWSANSR-UHFFFAOYSA-N,5.86,milliliter,5.86,milliliter,2019-05-30,4,second,heatstir,rpm,celsius,heat,45,celsius,measure_volume,5.9,milliliter,Zhi Li,113.0,BDAGIHXWWSANSR-UHFFFAOYSA-N,4.75,milliliter,4.75,milliliter,null,null,null,null,null,null,null,null,null,null,2019-05-30,5,null,second,heatstir,null,rpm,null,celsius,heat,45,celsius,measure_volume,4.8,milliliter,Zhi Li,33.0,null,null,null,null,null,2019-05-30,6,second,heatstir,rpm,null,celsius,heat,null,celsius,measure_volume,Zhi Li,0.0,YMWUJEATGCHHMB-UHFFFAOYSA-N,27,milliliter,27,milliliter,2019-05-30,7,second,heatstir,rpm,celsius,heat,45,celsius,measure_volume,27,milliliter,Zhi Li,1000.0,null,null,null,null,null,null,null,null,null,null,null,null,null,null,null,null,0.0,null,null,null,null,null,null,null,null,null,null,null,null,null,null,null,null,0.0,20_58_22,C1,escalate_ExpertQuasiRandom_1.2,Original escalate quasi random deploy max vol 500 and 250,escalate_1.0,0.0,3.869650228112101,0.0,0.0,0.0,0.0,0.0,0.0,0.0,0.0,0.0,0.5053794671827229,0.0,0.0,0.0,0.0,0.0,1.1079749328671018,4.798354642444895,15.659955257270694,0.0,0.0,0.0,0.0,2.350941815377947,0.0,0.0,0.0,0.0,0.0,0.0,0.0,0.0,0.0,0.307034913233732,0.0,0.0,0.0,0.0,0.0,0.6731317939654324,2.915160779128126,9.513946085826667,0.0,0.0,0.0,BDAGIHXWWSANSR-UHFFFAOYSA-N,RQQRAHKHDFPBMC-UHFFFAOYSA-L,XFYICZOIWSBQSK-UHFFFAOYSA-N,YEJRWHAVMIAJKC-UHFFFAOYSA-N,YMWUJEATGCHHMB-UHFFFAOYSA-N
0052,2019-05-30T20_58_22.535516+00_00_LBL_E1,1,25.0,1200.0,1200.0,21600.0,750.0,25.0,85.0,1.9935532313804885,0.16261898220408927,0.6740186839604988,12.767990752543982,65.19,3.37,2.0,1.0,3.41,5.19,8.15,46.025,39.21,2.0,461.0,0.0,3.0,0.0,0.0,0.0,154.04,61.53,164.65,50.92,112.02,2.0,1.0,6.09,1.63,10.0,0.0,0.0,0.0,3.0,0.0,3.0,0.0,1.0,0.0,0.0,1.0,0.0,5.0,0.0,22.85,3.3,5.17,17.09,2.59,6.59,5.88,46.092,27.64,25.96,0.0,0.0,172.997,0.0,59.49,4.0,0.0,139.79,8.23,1.0,5.63,6.7,20.31,86.09,78.72,91.8,6.53,0.0,4.55,6.26,16.44,84.93,56.33,0,3,2.4,2019-05-30,2019-05-30T20_58_22.535516+00_00_LBL,LBL,Symyx_96_well_0003,Zhi Li,YEJRWHAVMIAJKC-UHFFFAOYSA-N,6.46,milliliter,6.46,milliliter,2019-05-30,1,second,heatstir,rpm,null,celsius,heat,45,celsius,measure_volume,6.5,milliliter,Zhi Li,114.0,RQQRAHKHDFPBMC-UHFFFAOYSA-L,5.914,gram,5.91,gram,XFYICZOIWSBQSK-UHFFFAOYSA-N,4.638,gram,4.64,gram,YEJRWHAVMIAJKC-UHFFFAOYSA-N,8.94,milliliter,8.94,milliliter,2019-05-30,2,3600,second,heatstir,450,rpm,75,celsius,heat,45,celsius,measure_volume,12.5,milliliter,Zhi Li,250.0,XFYICZOIWSBQSK-UHFFFAOYSA-N,5.813,gram,5.81,gram,YEJRWHAVMIAJKC-UHFFFAOYSA-N,5.6,milliliter,5.6,milliliter,2019-05-30,3,3600,second,heatstir,450,rpm,75,celsius,heat,45,celsius,measure_volume,10,milliliter,Zhi Li,136.0,BDAGIHXWWSANSR-UHFFFAOYSA-N,5.86,milliliter,5.86,milliliter,2019-05-30,4,second,heatstir,rpm,celsius,heat,45,celsius,measure_volume,5.9,milliliter,Zhi Li,117.0,BDAGIHXWWSANSR-UHFFFAOYSA-N,4.75,milliliter,4.75,milliliter,null,null,null,null,null,null,null,null,null,null,2019-05-30,5,null,second,heatstir,null,rpm,null,celsius,heat,45,celsius,measure_volume,4.8,milliliter,Zhi Li,5.0,null,null,null,null,null,2019-05-30,6,second,heatstir,rpm,null,celsius,heat,null,celsius,measure_volume,Zhi Li,0.0,YMWUJEATGCHHMB-UHFFFAOYSA-N,27,milliliter,27,milliliter,2019-05-30,7,second,heatstir,rpm,celsius,heat,45,celsius,measure_volume,27,milliliter,Zhi Li,1000.0,null,null,null,null,null,null,null,null,null,null,null,null,null,null,null,null,0.0,null,null,null,null,null,null,null,null,null,null,null,null,null,null,null,null,0.0,20_58_22,E1,escalate_ExpertQuasiRandom_1.2,Original escalate quasi random deploy max vol 500 and 250,escalate_1.0,0.0,3.233543341299152,0.0,0.0,0.0,0.0,0.0,0.0,0.0,0.0,0.0,0.2637679891350328,0.0,0.0,0.0,0.0,0.0,1.093258305383929,5.049725743355644,15.659955257270694,0.0,0.0,0.0,0.0,1.9935532313804885,0.0,0.0,0.0,0.0,0.0,0.0,0.0,0.0,0.0,0.16261898220408927,0.0,0.0,0.0,0.0,0.0,0.6740186839604988,3.1132711118098917,9.65471964073409,0.0,0.0,0.0,BDAGIHXWWSANSR-UHFFFAOYSA-N,RQQRAHKHDFPBMC-UHFFFAOYSA-L,XFYICZOIWSBQSK-UHFFFAOYSA-N,YEJRWHAVMIAJKC-UHFFFAOYSA-N,YMWUJEATGCHHMB-UHFFFAOYSA-N
